Repository: MartianColonist/POSEIDON

.. raw:: html

   <div align="center">
   </img>
   </div>
   <br/><br/>

.. image:: https://readthedocs.org/projects/poseidon-retrievals/badge/?version=latest
   :target: https://poseidon-retrievals.readthedocs.io/en/latest/?badge=latest
   :alt: Documentation Status

.. image:: https://img.shields.io/badge/License-BSD_3--Clause-blue.svg
   :target: https://github.com/MartianColonist/POSEIDON/blob/main/LICENSE
   :alt: GitHub License

.. image:: https://github.com/MartianColonist/POSEIDON/actions/workflows/pytest_testing.yml/badge.svg
   :target: https://github.com/MartianColonist/POSEIDON/actions/workflows/pytest_testing.yml
   :alt: Pytest Test Suite Status

..

File: POSEIDON/reference_data/refractive_indices_txt_files/File_names_corresponding_to_name_in_supported_species/MgSiO3_sol_gel.txt (part 2 of 4)
#Refractive index of amorphous (sol-gel) MgSiO3[s]; Jäger et al. (2003), A&A Vol. 408; Database of Optical Constants for Cosmic Dust, Laboratory Astrophysics Group of the AIU Jena
#Data points: 4232
#Wavelength (micron) n  k
2.578662e-01	1.598630e+00	5.900000e-04
2.579460e-01	1.598580e+00	5.900000e-04
2.580259e-01	1.598530e+00	5.900000e-04
2.581058e-01	1.598480e+00	5.900000e-04
2.581864e-01	1.598420e+00	5.900000e-04
2.582665e-01	1.598370e+00	5.900000e-04
2.583465e-01	1.598320e+00	5.900000e-04
2.584266e-01	1.598270e+00	5.900000e-04
2.585068e-01	1.598220e+00	5.900000e-04
2.585870e-01	1.598160e+00	5.900000e-04
2.586673e-01	1.598110e+00	5.900000e-04
2.587476e-01	1.598060e+00	5.900000e-04
2.588280e-01	1.598010e+00	5.900000e-04
2.589084e-01	1.597960e+00	5.900000e-04
2.589889e-01	1.597910e+00	5.900000e-04
2.590694e-01	1.597850e+00	5.900000e-04
2.591499e-01	1.597800e+00	5.900000e-04
2.592306e-01	1.597750e+00	5.900000e-04
2.593112e-01	1.597700e+00	5.900000e-04
2.593919e-01	1.597650e+00	5.800000e-04
2.594727e-01	1.597600e+00	5.800000e-04
2.595535e-01	1.597550e+00	5.800000e-04
2.596344e-01	1.597500e+00	5.800000e-04
2.597153e-01	1.597450e+00	5.800000e-04
2.597963e-01	1.597390e+00	5.800000e-04
2.598773e-01	1.597340e+00	5.800000e-04
2.599584e-01	1.597290e+00	5.800000e-04
2.600395e-01	1.597240e+00	5.800000e-04
2.601206e-01	1.597190e+00	5.800000e-04
2.602019e-01	1.597140e+00	5.800000e-04
2.602831e-01	1.597090e+00	5.800000e-04
2.603645e-01	1.597040e+00	5.800000e-04
2.604458e-01	1.596980e+00	5.800000e-04
2.605273e-01	1.596930e+00	5.800000e-04
2.606087e-01	1.596880e+00	5.800000e-04
2.606903e-01	1.596830e+00	5.700000e-04
2.607718e-01	1.596780e+00	5.700000e-04
2.608535e-01	1.596730e+00	5.700000e-04
2.609351e-01	1.596680e+00	5.700000e-04
2.610169e-01	1.596630e+00	5.700000e-04
2.610987e-01	1.596580e+00	5.700000e-04
2.611805e-01	1.596530e+00	5.700000e-04
2.612624e-01	1.596480e+00	5.700000e-04
2.613443e-01	1.596430e+00	5.700000e-04
2.614270e-01	1.596380e+00	5.700000e-04
2.615090e-01	1.596330e+00	5.700000e-04
2.615911e-01	1.596280e+00	5.700000e-04
2.616732e-01	1.596230e+00	5.700000e-04
2.617554e-01	1.596180e+00	5.700000e-04
2.618377e-01	1.596130e+00	5.700000e-04
2.619200e-01	1.596080e+00	5.700000e-04
2.620023e-01	1.596030e+00	5.600000e-04
2.620847e-01	1.595980e+00	5.600000e-04
2.621672e-01	1.595930e+00	5.600000e-04
2.622497e-01	1.595880e+00	5.600000e-04
2.623322e-01	1.595840e+00	5.600000e-04
2.624148e-01	1.595790e+00	5.600000e-04
2.624975e-01	1.595740e+00	5.600000e-04
2.625802e-01	1.595680e+00	5.600000e-04
2.626630e-01	1.595630e+00	5.600000e-04
2.627458e-01	1.595590e+00	5.600000e-04
2.628287e-01	1.595540e+00	5.600000e-04
2.629116e-01	1.595490e+00	5.600000e-04
2.629946e-01	1.595440e+00	5.600000e-04
2.630776e-01	1.595390e+00	5.600000e-04
2.631607e-01	1.595340e+00	5.600000e-04
2.632438e-01	1.595290e+00	5.600000e-04
2.633270e-01	1.595240e+00	5.500000e-04
2.634102e-01	1.595190e+00	5.500000e-04
2.634935e-01	1.595150e+00	5.500000e-04
2.635768e-01	1.595100e+00	5.500000e-04
2.636602e-01	1.595050e+00	5.500000e-04
2.637437e-01	1.595000e+00	5.500000e-04
2.638272e-01	1.594950e+00	5.500000e-04
2.639107e-01	1.594900e+00	5.500000e-04
2.639943e-01	1.594850e+00	5.500000e-04
2.640780e-01	1.594800e+00	5.500000e-04
2.641617e-01	1.594760e+00	5.500000e-04
2.642455e-01	1.594710e+00	5.500000e-04
2.643293e-01	1.594660e+00	5.500000e-04
2.644132e-01	1.594610e+00	5.500000e-04
2.644971e-01	1.594560e+00	5.500000e-04
2.645811e-01	1.594520e+00	5.500000e-04
2.646651e-01	1.594470e+00	5.500000e-04
2.647492e-01	1.594420e+00	5.500000e-04
2.648333e-01	1.594370e+00	5.500000e-04
2.649175e-01	1.594320e+00	5.500000e-04
2.650025e-01	1.594270e+00	5.500000e-04
2.650867e-01	1.594230e+00	5.500000e-04
2.651711e-01	1.594180e+00	5.500000e-04
2.652555e-01	1.594130e+00	5.400000e-04
2.653400e-01	1.594080e+00	5.400000e-04
2.654245e-01	1.594040e+00	5.400000e-04
2.655090e-01	1.593990e+00	5.400000e-04
2.655937e-01	1.593940e+00	5.400000e-04
2.656783e-01	1.593890e+00	5.400000e-04
2.657631e-01	1.593840e+00	5.400000e-04
2.658479e-01	1.593800e+00	5.400000e-04
2.659327e-01	1.593750e+00	5.400000e-04
2.660176e-01	1.593700e+00	5.400000e-04
2.661025e-01	1.593650e+00	5.400000e-04
2.661875e-01	1.593610e+00	5.400000e-04
2.662726e-01	1.593560e+00	5.400000e-04
2.663577e-01	1.593510e+00	5.400000e-04
2.664429e-01	1.593460e+00	5.400000e-04
2.665281e-01	1.593420e+00	5.400000e-04
2.666133e-01	1.593370e+00	5.400000e-04
2.666987e-01	1.593320e+00	5.300000e-04
2.667841e-01	1.593280e+00	5.300000e-04
2.668695e-01	1.593230e+00	5.300000e-04
2.669550e-01	1.593180e+00	5.300000e-04
2.670405e-01	1.593140e+00	5.300000e-04
2.671261e-01	1.593090e+00	5.300000e-04
2.672118e-01	1.593040e+00	5.300000e-04
2.672975e-01	1.592990e+00	5.300000e-04
2.673833e-01	1.592950e+00	5.300000e-04
2.674691e-01	1.592900e+00	5.300000e-04
2.675549e-01	1.592860e+00	5.300000e-04
2.676409e-01	1.592810e+00	5.300000e-04
2.677269e-01	1.592760e+00	5.300000e-04
2.678129e-01	1.592710e+00	5.300000e-04
2.678990e-01	1.592670e+00	5.300000e-04
2.679852e-01	1.592620e+00	5.300000e-04
2.680714e-01	1.592580e+00	5.300000e-04
2.681576e-01	1.592530e+00	5.300000e-04
2.682439e-01	1.592480e+00	5.200000e-04
2.683303e-01	1.592440e+00	5.200000e-04
2.684175e-01	1.592390e+00	5.200000e-04
2.685039e-01	1.592340e+00	5.200000e-04
2.685905e-01	1.592300e+00	5.200000e-04
2.686771e-01	1.592250e+00	5.200000e-04
2.687637e-01	1.592210e+00	5.200000e-04
2.688504e-01	1.592160e+00	5.200000e-04
2.689372e-01	1.592120e+00	5.200000e-04
2.690240e-01	1.592070e+00	5.200000e-04
2.691109e-01	1.592020e+00	5.200000e-04
2.691978e-01	1.591980e+00	5.200000e-04
2.692848e-01	1.591930e+00	5.200000e-04
2.693719e-01	1.591890e+00	5.200000e-04
2.694590e-01	1.591840e+00	5.200000e-04
2.695461e-01	1.591790e+00	5.200000e-04
2.696334e-01	1.591750e+00	5.200000e-04
2.697206e-01	1.591700e+00	5.200000e-04
2.698080e-01	1.591660e+00	5.200000e-04
2.698953e-01	1.591610e+00	5.200000e-04
2.699828e-01	1.591570e+00	5.200000e-04
2.700703e-01	1.591520e+00	5.200000e-04
2.701578e-01	1.591480e+00	5.200000e-04
2.702454e-01	1.591430e+00	5.200000e-04
2.703331e-01	1.591390e+00	5.200000e-04
2.704208e-01	1.591340e+00	5.100000e-04
2.705086e-01	1.591300e+00	5.100000e-04
2.705964e-01	1.591250e+00	5.100000e-04
2.706843e-01	1.591210e+00	5.100000e-04
2.707723e-01	1.591160e+00	5.100000e-04
2.708603e-01	1.591120e+00	5.100000e-04
2.709484e-01	1.591070e+00	5.100000e-04
2.710365e-01	1.591020e+00	5.100000e-04
2.711247e-01	1.590980e+00	5.100000e-04
2.712129e-01	1.590940e+00	5.100000e-04
2.713012e-01	1.590890e+00	5.100000e-04
2.713896e-01	1.590850e+00	5.100000e-04
2.714780e-01	1.590800e+00	5.100000e-04
2.715664e-01	1.590760e+00	5.100000e-04
2.716550e-01	1.590710e+00	5.100000e-04
2.717436e-01	1.590670e+00	5.100000e-04
2.718322e-01	1.590630e+00	5.100000e-04
2.719209e-01	1.590580e+00	5.100000e-04
2.720097e-01	1.590530e+00	5.100000e-04
2.720985e-01	1.590490e+00	5.000000e-04
2.721881e-01	1.590450e+00	5.000000e-04
2.722770e-01	1.590400e+00	5.000000e-04
2.723660e-01	1.590360e+00	5.000000e-04
2.724551e-01	1.590310e+00	5.000000e-04
2.725442e-01	1.590270e+00	5.000000e-04
2.726333e-01	1.590230e+00	5.000000e-04
2.727226e-01	1.590180e+00	5.000000e-04
2.728118e-01	1.590140e+00	5.000000e-04
2.729012e-01	1.590090e+00	5.000000e-04
2.729906e-01	1.590050e+00	5.000000e-04
2.730800e-01	1.590010e+00	5.000000e-04
2.731696e-01	1.589960e+00	5.000000e-04
2.732591e-01	1.589920e+00	5.000000e-04
2.733488e-01	1.589870e+00	5.000000e-04
2.734385e-01	1.589830e+00	5.000000e-04
2.735282e-01	1.589790e+00	5.000000e-04
2.736180e-01	1.589750e+00	5.000000e-04
2.737079e-01	1.589700e+00	5.000000e-04
2.737978e-01	1.589660e+00	4.900000e-04
2.738878e-01	1.589610e+00	4.900000e-04
2.739779e-01	1.589570e+00	4.900000e-04
2.740680e-01	1.589530e+00	4.900000e-04
2.741581e-01	1.589480e+00	4.900000e-04
2.742484e-01	1.589440e+00	4.900000e-04
2.743386e-01	1.589400e+00	4.900000e-04
2.744290e-01	1.589350e+00	4.900000e-04
2.745194e-01	1.589310e+00	4.900000e-04
2.746098e-01	1.589270e+00	4.900000e-04
2.747004e-01	1.589220e+00	4.900000e-04
2.747910e-01	1.589180e+00	4.900000e-04
2.748816e-01	1.589140e+00	4.900000e-04
2.749723e-01	1.589090e+00	4.900000e-04
2.750631e-01	1.589050e+00	4.900000e-04
2.751539e-01	1.589010e+00	4.900000e-04
2.752448e-01	1.588970e+00	4.900000e-04
2.753357e-01	1.588920e+00	4.900000e-04
2.754267e-01	1.588880e+00	4.900000e-04
2.755178e-01	1.588840e+00	4.900000e-04
2.756089e-01	1.588800e+00	4.800000e-04
2.757001e-01	1.588750e+00	4.800000e-04
2.757913e-01	1.588710e+00	4.800000e-04
2.758826e-01	1.588670e+00	4.800000e-04
2.759747e-01	1.588620e+00	4.800000e-04
2.760662e-01	1.588580e+00	4.800000e-04
2.761577e-01	1.588540e+00	4.800000e-04
2.762492e-01	1.588500e+00	4.800000e-04
2.763408e-01	1.588450e+00	4.800000e-04
2.764325e-01	1.588410e+00	4.800000e-04
2.765242e-01	1.588370e+00	4.800000e-04
2.766160e-01	1.588330e+00	4.800000e-04
2.767078e-01	1.588290e+00	4.800000e-04
2.767998e-01	1.588240e+00	4.800000e-04
2.768917e-01	1.588200e+00	4.800000e-04
2.769838e-01	1.588160e+00	4.800000e-04
2.770759e-01	1.588120e+00	4.800000e-04
2.771680e-01	1.588070e+00	4.800000e-04
2.772602e-01	1.588030e+00	4.800000e-04
2.773525e-01	1.587990e+00	4.800000e-04
2.774448e-01	1.587950e+00	4.800000e-04
2.775372e-01	1.587900e+00	4.800000e-04
2.776297e-01	1.587860e+00	4.800000e-04
2.777222e-01	1.587820e+00	4.800000e-04
2.778148e-01	1.587780e+00	4.800000e-04
2.779075e-01	1.587740e+00	4.800000e-04
2.780002e-01	1.587700e+00	4.800000e-04
2.780929e-01	1.587660e+00	4.700000e-04
2.781858e-01	1.587610e+00	4.700000e-04
2.782787e-01	1.587570e+00	4.700000e-04
2.783716e-01	1.587530e+00	4.700000e-04
2.784647e-01	1.587490e+00	4.700000e-04
2.785577e-01	1.587450e+00	4.700000e-04
2.786509e-01	1.587410e+00	4.700000e-04
2.787441e-01	1.587370e+00	4.700000e-04
2.788374e-01	1.587320e+00	4.700000e-04
2.789307e-01	1.587280e+00	4.700000e-04
2.790241e-01	1.587240e+00	4.700000e-04
2.791175e-01	1.587200e+00	4.700000e-04
2.792111e-01	1.587160e+00	4.700000e-04
2.793046e-01	1.587120e+00	4.700000e-04
2.793983e-01	1.587080e+00	4.700000e-04
2.794920e-01	1.587040e+00	4.700000e-04
2.795858e-01	1.586990e+00	4.700000e-04
2.796796e-01	1.586950e+00	4.700000e-04
2.797743e-01	1.586910e+00	4.700000e-04
2.798682e-01	1.586870e+00	4.700000e-04
2.799623e-01	1.586830e+00	4.700000e-04
2.800563e-01	1.586790e+00	4.600000e-04
2.801505e-01	1.586750e+00	4.600000e-04
2.802447e-01	1.586710e+00	4.600000e-04
2.803390e-01	1.586670e+00	4.600000e-04
2.804333e-01	1.586630e+00	4.600000e-04
2.805277e-01	1.586580e+00	4.600000e-04
2.806222e-01	1.586540e+00	4.600000e-04
2.807167e-01	1.586500e+00	4.600000e-04
2.808113e-01	1.586460e+00	4.600000e-04
2.809060e-01	1.586420e+00	4.600000e-04
2.810007e-01	1.586380e+00	4.600000e-04
2.810955e-01	1.586340e+00	4.600000e-04
2.811903e-01	1.586300e+00	4.600000e-04
2.812852e-01	1.586260e+00	4.600000e-04
2.813802e-01	1.586220e+00	4.600000e-04
2.814753e-01	1.586180e+00	4.600000e-04
2.815704e-01	1.586140e+00	4.600000e-04
2.816655e-01	1.586100e+00	4.600000e-04
2.817608e-01	1.586060e+00	4.600000e-04
2.818561e-01	1.586020e+00	4.600000e-04
2.819514e-01	1.585980e+00	4.600000e-04
2.820469e-01	1.585940e+00	4.600000e-04
2.821424e-01	1.585900e+00	4.500000e-04
2.822379e-01	1.585860e+00	4.500000e-04
2.823335e-01	1.585820e+00	4.500000e-04
2.824292e-01	1.585780e+00	4.500000e-04
2.825250e-01	1.585740e+00	4.500000e-04
2.826208e-01	1.585700e+00	4.500000e-04
2.827167e-01	1.585660e+00	4.500000e-04
2.828126e-01	1.585620e+00	4.500000e-04
2.829086e-01	1.585580e+00	4.500000e-04
2.830047e-01	1.585540e+00	4.500000e-04
2.831009e-01	1.585500e+00	4.500000e-04
2.831971e-01	1.585460e+00	4.500000e-04
2.832933e-01	1.585420e+00	4.500000e-04
2.833897e-01	1.585380e+00	4.500000e-04
2.834861e-01	1.585340e+00	4.500000e-04
2.835826e-01	1.585300e+00	4.500000e-04
2.836791e-01	1.585260e+00	4.500000e-04
2.837765e-01	1.585220e+00	4.500000e-04
2.838732e-01	1.585180e+00	4.500000e-04
2.839699e-01	1.585150e+00	4.500000e-04
2.840667e-01	1.585110e+00	4.500000e-04
2.841636e-01	1.585070e+00	4.500000e-04
2.842605e-01	1.585030e+00	4.400000e-04
2.843575e-01	1.584990e+00	4.400000e-04
2.844546e-01	1.584950e+00	4.400000e-04
2.845517e-01	1.584910e+00	4.400000e-04
2.846489e-01	1.584870e+00	4.400000e-04
2.847461e-01	1.584830e+00	4.400000e-04
2.848435e-01	1.584790e+00	4.400000e-04
2.849409e-01	1.584750e+00	4.400000e-04
2.850383e-01	1.584710e+00	4.400000e-04
2.851359e-01	1.584680e+00	4.400000e-04
2.852335e-01	1.584640e+00	4.400000e-04
2.853311e-01	1.584600e+00	4.400000e-04
2.854289e-01	1.584560e+00	4.400000e-04
2.855267e-01	1.584520e+00	4.400000e-04
2.856245e-01	1.584480e+00	4.400000e-04
2.857224e-01	1.584440e+00	4.400000e-04
2.858204e-01	1.584410e+00	4.400000e-04
2.859185e-01	1.584360e+00	4.400000e-04
2.860166e-01	1.584330e+00	4.400000e-04
2.861148e-01	1.584290e+00	4.400000e-04
2.862131e-01	1.584250e+00	4.400000e-04
2.863114e-01	1.584210e+00	4.400000e-04
2.864099e-01	1.584170e+00	4.400000e-04
2.865083e-01	1.584130e+00	4.400000e-04
2.866069e-01	1.584100e+00	4.400000e-04
2.867055e-01	1.584060e+00	4.400000e-04
2.868041e-01	1.584020e+00	4.400000e-04
2.869029e-01	1.583980e+00	4.400000e-04
2.870017e-01	1.583940e+00	4.400000e-04
2.871006e-01	1.583900e+00	4.400000e-04
2.871995e-01	1.583870e+00	4.400000e-04
2.872985e-01	1.583830e+00	4.300000e-04
2.873976e-01	1.583790e+00	4.300000e-04
2.874968e-01	1.583750e+00	4.300000e-04
2.875960e-01	1.583710e+00	4.300000e-04
2.876953e-01	1.583680e+00	4.300000e-04
2.877955e-01	1.583640e+00	4.300000e-04
2.878949e-01	1.583600e+00	4.300000e-04
2.879944e-01	1.583560e+00	4.300000e-04
2.880939e-01	1.583520e+00	4.300000e-04
2.881936e-01	1.583490e+00	4.300000e-04
2.882933e-01	1.583450e+00	4.300000e-04
2.883930e-01	1.583410e+00	4.300000e-04
2.884929e-01	1.583370e+00	4.300000e-04
2.885928e-01	1.583340e+00	4.300000e-04
2.886928e-01	1.583300e+00	4.300000e-04
2.887928e-01	1.583260e+00	4.300000e-04
2.888929e-01	1.583220e+00	4.300000e-04
2.889931e-01	1.583180e+00	4.300000e-04
2.890934e-01	1.583150e+00	4.300000e-04
2.891937e-01	1.583110e+00	4.300000e-04
2.892941e-01	1.583070e+00	4.300000e-04
2.893946e-01	1.583040e+00	4.300000e-04
2.894951e-01	1.583000e+00	4.300000e-04
2.895957e-01	1.582960e+00	4.300000e-04
2.896964e-01	1.582920e+00	4.200000e-04
2.897971e-01	1.582890e+00	4.200000e-04
2.898979e-01	1.582850e+00	4.200000e-04
2.899988e-01	1.582810e+00	4.200000e-04
2.900998e-01	1.582770e+00	4.200000e-04
2.902008e-01	1.582740e+00	4.200000e-04
2.903019e-01	1.582700e+00	4.200000e-04
2.904031e-01	1.582660e+00	4.200000e-04
2.905043e-01	1.582620e+00	4.200000e-04
2.906056e-01	1.582590e+00	4.200000e-04
2.907070e-01	1.582550e+00	4.200000e-04
2.908084e-01	1.582510e+00	4.200000e-04
2.909099e-01	1.582480e+00	4.200000e-04
2.910115e-01	1.582440e+00	4.200000e-04
2.911132e-01	1.582400e+00	4.200000e-04
2.912149e-01	1.582370e+00	4.200000e-04
2.913167e-01	1.582330e+00	4.200000e-04
2.914186e-01	1.582290e+00	4.200000e-04
2.915205e-01	1.582260e+00	4.200000e-04
2.916226e-01	1.582220e+00	4.200000e-04
2.917246e-01	1.582180e+00	4.200000e-04
2.918268e-01	1.582150e+00	4.200000e-04
2.919290e-01	1.582110e+00	4.200000e-04
2.920322e-01	1.582070e+00	4.200000e-04
2.921346e-01	1.582040e+00	4.100000e-04
2.922370e-01	1.582000e+00	4.100000e-04
2.923395e-01	1.581960e+00	4.100000e-04
2.924421e-01	1.581930e+00	4.100000e-04
2.925448e-01	1.581890e+00	4.100000e-04
2.926475e-01	1.581850e+00	4.100000e-04
2.927503e-01	1.581820e+00	4.100000e-04
2.928532e-01	1.581780e+00	4.100000e-04
2.929562e-01	1.581750e+00	4.100000e-04
2.930592e-01	1.581710e+00	4.100000e-04
2.931623e-01	1.581670e+00	4.100000e-04
2.932655e-01	1.581640e+00	4.100000e-04
2.933687e-01	1.581600e+00	4.100000e-04
2.934720e-01	1.581570e+00	4.100000e-04
2.935754e-01	1.581530e+00	4.100000e-04
2.936789e-01	1.581490e+00	4.100000e-04
2.937824e-01	1.581460e+00	4.100000e-04
2.938860e-01	1.581420e+00	4.100000e-04
2.939897e-01	1.581390e+00	4.100000e-04
2.940934e-01	1.581350e+00	4.100000e-04
2.941973e-01	1.581310e+00	4.100000e-04
2.943012e-01	1.581280e+00	4.100000e-04
2.944051e-01	1.581240e+00	4.100000e-04
2.945092e-01	1.581210e+00	4.100000e-04
2.946133e-01	1.581170e+00	4.100000e-04
2.947175e-01	1.581130e+00	4.100000e-04
2.948218e-01	1.581100e+00	4.000000e-04
2.949261e-01	1.581060e+00	4.000000e-04
2.950305e-01	1.581030e+00	4.000000e-04
2.951350e-01	1.580990e+00	4.000000e-04
2.952396e-01	1.580960e+00	4.000000e-04
2.953442e-01	1.580920e+00	4.000000e-04
2.954489e-01	1.580880e+00	4.000000e-04
2.955537e-01	1.580850e+00	4.000000e-04
2.956585e-01	1.580810e+00	4.000000e-04
2.957635e-01	1.580780e+00	4.000000e-04
2.958685e-01	1.580740e+00	4.000000e-04
2.959736e-01	1.580710e+00	4.000000e-04
2.960787e-01	1.580670e+00	4.000000e-04
2.961840e-01	1.580640e+00	4.000000e-04
2.962893e-01	1.580600e+00	4.000000e-04
2.963955e-01	1.580570e+00	4.000000e-04
2.965010e-01	1.580530e+00	4.000000e-04
2.966065e-01	1.580500e+00	4.000000e-04
2.967121e-01	1.580460e+00	4.000000e-04
2.968178e-01	1.580420e+00	4.000000e-04
2.969236e-01	1.580390e+00	4.000000e-04
2.970294e-01	1.580350e+00	4.000000e-04
2.971353e-01	1.580320e+00	4.000000e-04
2.972413e-01	1.580280e+00	4.000000e-04
2.973474e-01	1.580250e+00	4.000000e-04
2.974535e-01	1.580220e+00	4.000000e-04
2.975597e-01	1.580180e+00	4.000000e-04
2.976660e-01	1.580150e+00	4.000000e-04
2.977724e-01	1.580110e+00	4.000000e-04
2.978788e-01	1.580080e+00	4.000000e-04
2.979853e-01	1.580040e+00	4.000000e-04
2.980919e-01	1.580010e+00	4.000000e-04
2.981986e-01	1.579970e+00	4.000000e-04
2.983053e-01	1.579940e+00	4.000000e-04
2.984121e-01	1.579900e+00	4.000000e-04
2.985190e-01	1.579870e+00	3.900000e-04
2.986260e-01	1.579830e+00	3.900000e-04
2.987331e-01	1.579800e+00	3.900000e-04
2.988402e-01	1.579760e+00	3.900000e-04
2.989474e-01	1.579730e+00	3.900000e-04
2.990547e-01	1.579700e+00	3.900000e-04
2.991620e-01	1.579660e+00	3.900000e-04
2.992695e-01	1.579630e+00	3.900000e-04
2.993770e-01	1.579590e+00	3.900000e-04
2.994846e-01	1.579560e+00	3.900000e-04
2.995923e-01	1.579520e+00	3.900000e-04
2.997000e-01	1.579490e+00	3.900000e-04
2.998078e-01	1.579460e+00	3.900000e-04
2.999157e-01	1.579420e+00	3.900000e-04
3.000237e-01	1.579390e+00	3.900000e-04
3.001318e-01	1.579350e+00	3.900000e-04
3.002399e-01	1.579320e+00	3.900000e-04
3.003481e-01	1.579280e+00	3.900000e-04
3.004564e-01	1.579250e+00	3.900000e-04
3.005648e-01	1.579220e+00	3.900000e-04
3.006732e-01	1.579180e+00	3.900000e-04
3.007826e-01	1.579150e+00	3.900000e-04
3.008912e-01	1.579110e+00	3.900000e-04
3.009999e-01	1.579080e+00	3.900000e-04
3.011087e-01	1.579050e+00	3.900000e-04
3.012175e-01	1.579010e+00	3.900000e-04
3.013264e-01	1.578980e+00	3.900000e-04
3.014354e-01	1.578940e+00	3.800000e-04
3.015445e-01	1.578910e+00	3.800000e-04
3.016537e-01	1.578880e+00	3.800000e-04
3.017629e-01	1.578840e+00	3.800000e-04
3.018722e-01	1.578810e+00	3.800000e-04
3.019816e-01	1.578770e+00	3.800000e-04
3.020911e-01	1.578740e+00	3.800000e-04
3.022006e-01	1.578710e+00	3.800000e-04
3.023103e-01	1.578670e+00	3.800000e-04
3.024200e-01	1.578640e+00	3.800000e-04
3.025298e-01	1.578610e+00	3.800000e-04
3.026396e-01	1.578580e+00	3.800000e-04
3.027496e-01	1.578540e+00	3.800000e-04
3.028596e-01	1.578510e+00	3.800000e-04
3.029697e-01	1.578470e+00	3.800000e-04
3.030799e-01	1.578440e+00	3.800000e-04
3.031902e-01	1.578410e+00	3.800000e-04
3.033005e-01	1.578370e+00	3.800000e-04
3.034109e-01	1.578340e+00	3.800000e-04
3.035215e-01	1.578310e+00	3.800000e-04
3.036320e-01	1.578270e+00	3.800000e-04
3.037427e-01	1.578240e+00	3.800000e-04
3.038535e-01	1.578210e+00	3.800000e-04
3.039643e-01	1.578170e+00	3.800000e-04
3.040752e-01	1.578140e+00	3.800000e-04
3.041862e-01	1.578110e+00	3.800000e-04
3.042973e-01	1.578070e+00	3.800000e-04
3.044084e-01	1.578040e+00	3.800000e-04
3.045197e-01	1.578010e+00	3.700000e-04
3.046310e-01	1.577980e+00	3.700000e-04
3.047424e-01	1.577940e+00	3.700000e-04
3.048539e-01	1.577910e+00	3.700000e-04
3.049654e-01	1.577880e+00	3.700000e-04
3.050771e-01	1.577840e+00	3.700000e-04
3.051888e-01	1.577810e+00	3.700000e-04
3.053006e-01	1.577780e+00	3.700000e-04
3.054135e-01	1.577750e+00	3.700000e-04
3.055254e-01	1.577710e+00	3.700000e-04
3.056375e-01	1.577680e+00	3.700000e-04
3.057496e-01	1.577650e+00	3.700000e-04
3.058618e-01	1.577620e+00	3.700000e-04
3.059741e-01	1.577580e+00	3.700000e-04
3.060865e-01	1.577550e+00	3.700000e-04
3.061990e-01	1.577520e+00	3.700000e-04
3.063115e-01	1.577490e+00	3.700000e-04
3.064242e-01	1.577450e+00	3.700000e-04
3.065369e-01	1.577420e+00	3.700000e-04
3.066497e-01	1.577390e+00	3.700000e-04
3.067626e-01	1.577360e+00	3.700000e-04
3.068755e-01	1.577320e+00	3.700000e-04
3.069886e-01	1.577290e+00	3.700000e-04
3.071017e-01	1.577260e+00	3.700000e-04
3.072149e-01	1.577230e+00	3.700000e-04
3.073282e-01	1.577190e+00	3.700000e-04
3.074416e-01	1.577160e+00	3.700000e-04
3.075551e-01	1.577130e+00	3.700000e-04
3.076686e-01	1.577100e+00	3.700000e-04
3.077823e-01	1.577060e+00	3.600000e-04
3.078960e-01	1.577030e+00	3.600000e-04
3.080098e-01	1.577000e+00	3.600000e-04
3.081237e-01	1.576970e+00	3.600000e-04
3.082377e-01	1.576940e+00	3.600000e-04
3.083517e-01	1.576910e+00	3.600000e-04
3.084658e-01	1.576870e+00	3.600000e-04
3.085801e-01	1.576840e+00	3.600000e-04
3.086944e-01	1.576810e+00	3.600000e-04
3.088088e-01	1.576780e+00	3.600000e-04
3.089232e-01	1.576740e+00	3.600000e-04
3.090378e-01	1.576710e+00	3.600000e-04
3.091525e-01	1.576680e+00	3.600000e-04
3.092672e-01	1.576650e+00	3.600000e-04
3.093820e-01	1.576620e+00	3.600000e-04
3.094969e-01	1.576580e+00	3.600000e-04
3.096119e-01	1.576550e+00	3.600000e-04
3.097270e-01	1.576520e+00	3.600000e-04
3.098421e-01	1.576490e+00	3.600000e-04
3.099574e-01	1.576460e+00	3.600000e-04
3.100737e-01	1.576430e+00	3.600000e-04
3.101891e-01	1.576390e+00	3.600000e-04
3.103046e-01	1.576360e+00	3.600000e-04
3.104202e-01	1.576330e+00	3.600000e-04
3.105359e-01	1.576300e+00	3.600000e-04
3.106516e-01	1.576270e+00	3.600000e-04
3.107675e-01	1.576240e+00	3.600000e-04
3.108834e-01	1.576210e+00	3.600000e-04
3.109994e-01	1.576180e+00	3.600000e-04
3.111155e-01	1.576140e+00	3.600000e-04
3.112317e-01	1.576110e+00	3.600000e-04
3.113480e-01	1.576080e+00	3.600000e-04
3.114644e-01	1.576050e+00	3.600000e-04
3.115808e-01	1.576020e+00	3.600000e-04
3.116974e-01	1.575990e+00	3.600000e-04
3.118140e-01	1.575960e+00	3.600000e-04
3.119307e-01	1.575930e+00	3.600000e-04
3.120475e-01	1.575890e+00	3.600000e-04
3.121644e-01	1.575860e+00	3.600000e-04
3.122814e-01	1.575830e+00	3.600000e-04
3.123985e-01	1.575800e+00	3.500000e-04
3.125156e-01	1.575770e+00	3.500000e-04
3.126329e-01	1.575740e+00	3.500000e-04
3.127502e-01	1.575710e+00	3.500000e-04
3.128676e-01	1.575670e+00	3.500000e-04
3.129851e-01	1.575650e+00	3.500000e-04
3.131027e-01	1.575610e+00	3.500000e-04
3.132204e-01	1.575580e+00	3.500000e-04
3.133382e-01	1.575550e+00	3.500000e-04
3.134560e-01	1.575520e+00	3.500000e-04
3.135740e-01	1.575490e+00	3.500000e-04
3.136920e-01	1.575460e+00	3.500000e-04
3.138102e-01	1.575430e+00	3.500000e-04
3.139284e-01	1.575400e+00	3.500000e-04
3.140467e-01	1.575370e+00	3.500000e-04
3.141651e-01	1.575330e+00	3.500000e-04
3.142836e-01	1.575310e+00	3.500000e-04
3.144021e-01	1.575270e+00	3.500000e-04
3.145208e-01	1.575250e+00	3.500000e-04
3.146395e-01	1.575210e+00	3.500000e-04
3.147584e-01	1.575180e+00	3.500000e-04
3.148773e-01	1.575150e+00	3.500000e-04
3.149973e-01	1.575120e+00	3.500000e-04
3.151165e-01	1.575090e+00	3.500000e-04
3.152357e-01	1.575060e+00	3.500000e-04
3.153549e-01	1.575030e+00	3.500000e-04
3.154743e-01	1.575000e+00	3.500000e-04
3.155938e-01	1.574970e+00	3.500000e-04
3.157134e-01	1.574940e+00	3.500000e-04
3.158330e-01	1.574910e+00	3.500000e-04
3.159528e-01	1.574880e+00	3.500000e-04
3.160726e-01	1.574850e+00	3.400000e-04
3.161925e-01	1.574820e+00	3.400000e-04
3.163126e-01	1.574790e+00	3.400000e-04
3.164327e-01	1.574760e+00	3.400000e-04
3.165529e-01	1.574730e+00	3.400000e-04
3.166732e-01	1.574700e+00	3.400000e-04
3.167935e-01	1.574670e+00	3.400000e-04
3.169140e-01	1.574640e+00	3.400000e-04
3.170346e-01	1.574610e+00	3.400000e-04
3.171552e-01	1.574580e+00	3.400000e-04
3.172760e-01	1.574550e+00	3.400000e-04
3.173968e-01	1.574520e+00	3.400000e-04
3.175178e-01	1.574490e+00	3.400000e-04
3.176388e-01	1.574460e+00	3.400000e-04
3.177599e-01	1.574430e+00	3.400000e-04
3.178811e-01	1.574400e+00	3.400000e-04
3.180024e-01	1.574370e+00	3.400000e-04
3.181238e-01	1.574340e+00	3.400000e-04
3.182453e-01	1.574310e+00	3.400000e-04
3.183669e-01	1.574280e+00	3.400000e-04
3.184886e-01	1.574250e+00	3.400000e-04
3.186103e-01	1.574220e+00	3.400000e-04
3.187322e-01	1.574190e+00	3.400000e-04
3.188542e-01	1.574160e+00	3.400000e-04
3.189762e-01	1.574130e+00	3.400000e-04
3.190984e-01	1.574100e+00	3.400000e-04
3.192206e-01	1.574070e+00	3.400000e-04
3.193429e-01	1.574040e+00	3.400000e-04
3.194653e-01	1.574010e+00	3.400000e-04
3.195879e-01	1.573980e+00	3.400000e-04
3.197105e-01	1.573950e+00	3.400000e-04
3.198332e-01	1.573920e+00	3.400000e-04
3.199560e-01	1.573890e+00	3.400000e-04
3.200799e-01	1.573860e+00	3.300000e-04
3.202029e-01	1.573830e+00	3.300000e-04
3.203260e-01	1.573800e+00	3.300000e-04
3.204491e-01	1.573780e+00	3.300000e-04
3.205724e-01	1.573750e+00	3.300000e-04
3.206958e-01	1.573720e+00	3.300000e-04
3.208192e-01	1.573690e+00	3.300000e-04
3.209428e-01	1.573660e+00	3.300000e-04
3.210665e-01	1.573630e+00	3.300000e-04
3.211902e-01	1.573600e+00	3.300000e-04
3.213140e-01	1.573570e+00	3.300000e-04
3.214380e-01	1.573540e+00	3.300000e-04
3.215620e-01	1.573510e+00	3.300000e-04
3.216862e-01	1.573480e+00	3.300000e-04
3.218104e-01	1.573450e+00	3.300000e-04
3.219347e-01	1.573430e+00	3.300000e-04
3.220591e-01	1.573390e+00	3.300000e-04
3.221836e-01	1.573370e+00	3.300000e-04
3.223082e-01	1.573340e+00	3.300000e-04
3.224330e-01	1.573310e+00	3.300000e-04
3.225578e-01	1.573280e+00	3.300000e-04
3.226827e-01	1.573250e+00	3.300000e-04
3.228077e-01	1.573220e+00	3.300000e-04
3.229327e-01	1.573190e+00	3.300000e-04
3.230579e-01	1.573170e+00	3.300000e-04
3.231832e-01	1.573130e+00	3.300000e-04
3.233086e-01	1.573110e+00	3.300000e-04
3.234341e-01	1.573080e+00	3.300000e-04
3.235597e-01	1.573050e+00	3.300000e-04
3.236854e-01	1.573020e+00	3.300000e-04
3.238111e-01	1.572990e+00	3.300000e-04
3.239370e-01	1.572960e+00	3.300000e-04
3.240630e-01	1.572930e+00	3.300000e-04
3.241890e-01	1.572900e+00	3.200000e-04
3.243152e-01	1.572880e+00	3.200000e-04
3.244415e-01	1.572850e+00	3.200000e-04
3.245678e-01	1.572820e+00	3.200000e-04
3.246943e-01	1.572790e+00	3.200000e-04
3.248209e-01	1.572760e+00	3.200000e-04
3.249475e-01	1.572730e+00	3.200000e-04
3.250743e-01	1.572700e+00	3.200000e-04
3.252011e-01	1.572680e+00	3.200000e-04
3.253292e-01	1.572650e+00	3.200000e-04
3.254562e-01	1.572620e+00	3.200000e-04
3.255834e-01	1.572590e+00	3.200000e-04
3.257106e-01	1.572560e+00	3.200000e-04
3.258380e-01	1.572540e+00	3.200000e-04
3.259654e-01	1.572510e+00	3.200000e-04
3.260930e-01	1.572480e+00	3.200000e-04
3.262206e-01	1.572450e+00	3.200000e-04
3.263484e-01	1.572420e+00	3.200000e-04
3.264762e-01	1.572390e+00	3.200000e-04
3.266042e-01	1.572360e+00	3.200000e-04
3.267323e-01	1.572340e+00	3.200000e-04
3.268604e-01	1.572310e+00	3.200000e-04
3.269887e-01	1.572280e+00	3.200000e-04
3.271170e-01	1.572250e+00	3.200000e-04
3.272455e-01	1.572220e+00	3.200000e-04
3.273740e-01	1.572200e+00	3.200000e-04
3.275027e-01	1.572170e+00	3.200000e-04
3.276315e-01	1.572140e+00	3.200000e-04
3.277603e-01	1.572110e+00	3.200000e-04
3.278893e-01	1.572080e+00	3.200000e-04
3.280183e-01	1.572060e+00	3.200000e-04
3.281475e-01	1.572030e+00	3.200000e-04
3.282768e-01	1.572000e+00	3.200000e-04
3.284061e-01	1.571970e+00	3.200000e-04
3.285356e-01	1.571940e+00	3.200000e-04
3.286652e-01	1.571920e+00	3.100000e-04
3.287949e-01	1.571890e+00	3.100000e-04
3.289246e-01	1.571860e+00	3.100000e-04
3.290545e-01	1.571830e+00	3.100000e-04
3.291845e-01	1.571810e+00	3.100000e-04
3.293146e-01	1.571780e+00	3.100000e-04
3.294448e-01	1.571750e+00	3.100000e-04
3.295751e-01	1.571720e+00	3.100000e-04
3.297055e-01	1.571700e+00	3.100000e-04
3.298360e-01	1.571670e+00	3.100000e-04
3.299666e-01	1.571640e+00	3.100000e-04
3.300973e-01	1.571610e+00	3.100000e-04
3.302281e-01	1.571590e+00	3.100000e-04
3.303590e-01	1.571560e+00	3.100000e-04
3.304900e-01	1.571530e+00	3.100000e-04
3.306222e-01	1.571500e+00	3.100000e-04
3.307535e-01	1.571480e+00	3.100000e-04
3.308848e-01	1.571450e+00	3.100000e-04
3.310162e-01	1.571420e+00	3.100000e-04
3.311478e-01	1.571390e+00	3.100000e-04
3.312794e-01	1.571370e+00	3.100000e-04
3.314111e-01	1.571340e+00	3.100000e-04
3.315430e-01	1.571310e+00	3.100000e-04
3.316750e-01	1.571280e+00	3.100000e-04
3.318070e-01	1.571260e+00	3.100000e-04
3.319392e-01	1.571230e+00	3.100000e-04
3.320715e-01	1.571200e+00	3.100000e-04
3.322038e-01	1.571170e+00	3.100000e-04
3.323363e-01	1.571150e+00	3.100000e-04
3.324689e-01	1.571120e+00	3.100000e-04
3.326016e-01	1.571090e+00	3.100000e-04
3.327344e-01	1.571070e+00	3.100000e-04
3.328673e-01	1.571040e+00	3.100000e-04
3.330003e-01	1.571010e+00	3.100000e-04
3.331335e-01	1.570980e+00	3.100000e-04
3.332667e-01	1.570960e+00	3.100000e-04
3.334000e-01	1.570930e+00	3.100000e-04
3.335335e-01	1.570900e+00	3.100000e-04
3.336670e-01	1.570880e+00	3.100000e-04
3.338007e-01	1.570850e+00	3.100000e-04
3.339344e-01	1.570820e+00	3.100000e-04
3.340683e-01	1.570800e+00	3.100000e-04
3.342023e-01	1.570770e+00	3.100000e-04
3.343363e-01	1.570740e+00	3.100000e-04
3.344705e-01	1.570720e+00	3.100000e-04
3.346048e-01	1.570690e+00	3.100000e-04
3.347392e-01	1.570660e+00	3.100000e-04
3.348738e-01	1.570640e+00	3.100000e-04
3.350084e-01	1.570610e+00	3.100000e-04
3.351431e-01	1.570580e+00	3.000000e-04
3.352779e-01	1.570550e+00	3.000000e-04
3.354129e-01	1.570530e+00	3.000000e-04
3.355479e-01	1.570500e+00	3.000000e-04
3.356831e-01	1.570470e+00	3.000000e-04
3.358184e-01	1.570450e+00	3.000000e-04
3.359538e-01	1.570420e+00	3.000000e-04
3.360893e-01	1.570390e+00	3.000000e-04
3.362260e-01	1.570370e+00	3.000000e-04
3.363617e-01	1.570340e+00	3.000000e-04
3.364975e-01	1.570320e+00	3.000000e-04
3.366335e-01	1.570290e+00	3.000000e-04
3.367695e-01	1.570260e+00	3.000000e-04
3.369057e-01	1.570240e+00	3.000000e-04
3.370419e-01	1.570210e+00	3.000000e-04
3.371783e-01	1.570180e+00	3.000000e-04
3.373148e-01	1.570160e+00	3.000000e-04
3.374514e-01	1.570130e+00	3.000000e-04
3.375881e-01	1.570110e+00	3.000000e-04
3.377249e-01	1.570080e+00	3.000000e-04
3.378618e-01	1.570050e+00	3.000000e-04
3.379988e-01	1.570030e+00	3.000000e-04
3.381360e-01	1.570000e+00	3.000000e-04
3.382733e-01	1.569970e+00	3.000000e-04
3.384106e-01	1.569950e+00	3.000000e-04
3.385481e-01	1.569920e+00	3.000000e-04
3.386857e-01	1.569890e+00	3.000000e-04
3.388234e-01	1.569870e+00	3.000000e-04
3.389612e-01	1.569840e+00	3.000000e-04
3.390991e-01	1.569820e+00	3.000000e-04
3.392372e-01	1.569790e+00	3.000000e-04
3.393753e-01	1.569760e+00	3.000000e-04
3.395136e-01	1.569740e+00	3.000000e-04
3.396520e-01	1.569710e+00	3.000000e-04
3.397905e-01	1.569690e+00	3.000000e-04
3.399291e-01	1.569660e+00	3.000000e-04
3.400678e-01	1.569630e+00	3.000000e-04
3.402066e-01	1.569610e+00	2.900000e-04
3.403456e-01	1.569580e+00	2.900000e-04
3.404846e-01	1.569560e+00	2.900000e-04
3.406238e-01	1.569530e+00	2.900000e-04
3.407631e-01	1.569510e+00	2.900000e-04
3.409025e-01	1.569480e+00	2.900000e-04
3.410420e-01	1.569460e+00	2.900000e-04
3.411816e-01	1.569430e+00	2.900000e-04
3.413214e-01	1.569400e+00	2.900000e-04
3.414612e-01	1.569380e+00	2.900000e-04
3.416012e-01	1.569350e+00	2.900000e-04
3.417413e-01	1.569320e+00	2.900000e-04
3.418827e-01	1.569300e+00	2.900000e-04
3.420230e-01	1.569270e+00	2.900000e-04
3.421634e-01	1.569250e+00	2.900000e-04
3.423040e-01	1.569220e+00	2.900000e-04
3.424446e-01	1.569200e+00	2.900000e-04
3.425854e-01	1.569170e+00	2.900000e-04
3.427263e-01	1.569150e+00	2.900000e-04
3.428673e-01	1.569120e+00	2.900000e-04
3.430085e-01	1.569100e+00	2.900000e-04
3.431497e-01	1.569070e+00	2.900000e-04
3.432911e-01	1.569040e+00	2.900000e-04
3.434325e-01	1.569020e+00	2.900000e-04
3.435741e-01	1.568990e+00	2.900000e-04
3.437158e-01	1.568970e+00	2.900000e-04
3.438577e-01	1.568940e+00	2.900000e-04
3.439996e-01	1.568920e+00	2.900000e-04
3.441417e-01	1.568890e+00	2.900000e-04
3.442839e-01	1.568870e+00	2.900000e-04
3.444262e-01	1.568840e+00	2.900000e-04
3.445686e-01	1.568810e+00	2.900000e-04
3.447111e-01	1.568790e+00	2.900000e-04
3.448537e-01	1.568760e+00	2.900000e-04
3.449965e-01	1.568740e+00	2.900000e-04
3.451394e-01	1.568720e+00	2.900000e-04
3.452824e-01	1.568690e+00	2.900000e-04
3.454255e-01	1.568670e+00	2.900000e-04
3.455688e-01	1.568640e+00	2.900000e-04
3.457121e-01	1.568610e+00	2.900000e-04
3.458556e-01	1.568590e+00	2.800000e-04
3.459992e-01	1.568560e+00	2.800000e-04
3.461429e-01	1.568540e+00	2.800000e-04
3.462868e-01	1.568520e+00	2.800000e-04
3.464307e-01	1.568490e+00	2.800000e-04
3.465748e-01	1.568460e+00	2.800000e-04
3.467190e-01	1.568440e+00	2.800000e-04
3.468633e-01	1.568410e+00	2.800000e-04
3.470078e-01	1.568390e+00	2.800000e-04
3.471523e-01	1.568370e+00	2.800000e-04
3.472970e-01	1.568340e+00	2.800000e-04
3.474418e-01	1.568310e+00	2.800000e-04
3.475867e-01	1.568290e+00	2.800000e-04
3.477317e-01	1.568270e+00	2.800000e-04
3.478769e-01	1.568240e+00	2.800000e-04
3.480234e-01	1.568220e+00	2.800000e-04
3.481688e-01	1.568190e+00	2.800000e-04
3.483143e-01	1.568160e+00	2.800000e-04
3.484600e-01	1.568140e+00	2.800000e-04
3.486058e-01	1.568120e+00	2.800000e-04
3.487516e-01	1.568090e+00	2.800000e-04
3.488977e-01	1.568070e+00	2.800000e-04
3.490438e-01	1.568040e+00	2.800000e-04
3.491901e-01	1.568020e+00	2.800000e-04
3.493364e-01	1.567990e+00	2.800000e-04
3.494829e-01	1.567970e+00	2.800000e-04
3.496296e-01	1.567940e+00	2.800000e-04
3.497763e-01	1.567920e+00	2.800000e-04
3.499232e-01	1.567900e+00	2.800000e-04
3.500702e-01	1.567870e+00	2.800000e-04
3.502173e-01	1.567850e+00	2.800000e-04
3.503646e-01	1.567820e+00	2.800000e-04
3.505119e-01	1.567800e+00	2.800000e-04
3.506594e-01	1.567770e+00	2.800000e-04
3.508070e-01	1.567750e+00	2.800000e-04
3.509548e-01	1.567720e+00	2.800000e-04
3.511026e-01	1.567700e+00	2.800000e-04
3.512506e-01	1.567680e+00	2.800000e-04
3.513987e-01	1.567650e+00	2.800000e-04
3.515470e-01	1.567630e+00	2.800000e-04
3.516953e-01	1.567600e+00	2.800000e-04
3.518438e-01	1.567580e+00	2.700000e-04
3.519925e-01	1.567560e+00	2.700000e-04
3.521412e-01	1.567530e+00	2.700000e-04
3.522901e-01	1.567500e+00	2.700000e-04
3.524391e-01	1.567480e+00	2.700000e-04
3.525882e-01	1.567460e+00	2.700000e-04
3.527374e-01	1.567430e+00	2.700000e-04
3.528868e-01	1.567410e+00	2.700000e-04
3.530363e-01	1.567390e+00	2.700000e-04
3.531859e-01	1.567360e+00	2.700000e-04
3.533357e-01	1.567340e+00	2.700000e-04
3.534855e-01	1.567310e+00	2.700000e-04
3.536356e-01	1.567290e+00	2.700000e-04
3.537857e-01	1.567270e+00	2.700000e-04
3.539359e-01	1.567240e+00	2.700000e-04
3.540876e-01	1.567220e+00	2.700000e-04
3.542381e-01	1.567190e+00	2.700000e-04
3.543888e-01	1.567170e+00	2.700000e-04
3.545395e-01	1.567140e+00	2.700000e-04
3.546904e-01	1.567120e+00	2.700000e-04
3.548415e-01	1.567100e+00	2.700000e-04
3.549926e-01	1.567070e+00	2.700000e-04
3.551439e-01	1.567050e+00	2.700000e-04
3.552953e-01	1.567030e+00	2.700000e-04
3.554469e-01	1.567000e+00	2.700000e-04
3.555985e-01	1.566980e+00	2.700000e-04
3.557503e-01	1.566960e+00	2.700000e-04
3.559023e-01	1.566930e+00	2.700000e-04
3.560543e-01	1.566910e+00	2.700000e-04
3.562065e-01	1.566880e+00	2.700000e-04
3.563589e-01	1.566860e+00	2.700000e-04
3.565113e-01	1.566830e+00	2.700000e-04
3.566639e-01	1.566810e+00	2.700000e-04
3.568166e-01	1.566790e+00	2.700000e-04
3.569695e-01	1.566760e+00	2.700000e-04
3.571225e-01	1.566740e+00	2.700000e-04
3.572756e-01	1.566720e+00	2.700000e-04
3.574288e-01	1.566690e+00	2.700000e-04
3.575822e-01	1.566670e+00	2.700000e-04
3.577357e-01	1.566650e+00	2.700000e-04
3.578893e-01	1.566620e+00	2.700000e-04
3.580431e-01	1.566600e+00	2.700000e-04
3.581970e-01	1.566580e+00	2.700000e-04
3.583510e-01	1.566550e+00	2.600000e-04
3.585052e-01	1.566530e+00	2.600000e-04
3.586595e-01	1.566510e+00	2.600000e-04
3.588139e-01	1.566480e+00	2.600000e-04
3.589685e-01	1.566460e+00	2.600000e-04
3.591232e-01	1.566440e+00	2.600000e-04
3.592780e-01	1.566410e+00	2.600000e-04
3.594330e-01	1.566390e+00	2.600000e-04
3.595881e-01	1.566370e+00	2.600000e-04
3.597433e-01	1.566340e+00	2.600000e-04
3.598987e-01	1.566320e+00	2.600000e-04
3.600542e-01	1.566300e+00	2.600000e-04
3.602098e-01	1.566270e+00	2.600000e-04
3.603656e-01	1.566250e+00	2.600000e-04
3.605228e-01	1.566230e+00	2.600000e-04
3.606788e-01	1.566210e+00	2.600000e-04
3.608350e-01	1.566180e+00	2.600000e-04
3.609913e-01	1.566160e+00	2.600000e-04
3.611477e-01	1.566140e+00	2.600000e-04
3.613043e-01	1.566110e+00	2.600000e-04
3.614610e-01	1.566090e+00	2.600000e-04
3.616179e-01	1.566070e+00	2.600000e-04
3.617749e-01	1.566040e+00	2.600000e-04
3.619320e-01	1.566020e+00	2.600000e-04
3.620893e-01	1.566000e+00	2.600000e-04
3.622467e-01	1.565970e+00	2.600000e-04
3.624042e-01	1.565950e+00	2.600000e-04
3.625619e-01	1.565930e+00	2.600000e-04
3.627197e-01	1.565910e+00	2.600000e-04
3.628776e-01	1.565880e+00	2.600000e-04
3.630357e-01	1.565860e+00	2.600000e-04
3.631939e-01	1.565840e+00	2.600000e-04
3.633523e-01	1.565810e+00	2.600000e-04
3.635108e-01	1.565790e+00	2.600000e-04
3.636694e-01	1.565770e+00	2.600000e-04
3.638282e-01	1.565750e+00	2.600000e-04
3.639871e-01	1.565720e+00	2.600000e-04
3.641462e-01	1.565700e+00	2.600000e-04
3.643054e-01	1.565680e+00	2.600000e-04
3.644647e-01	1.565650e+00	2.600000e-04
3.646242e-01	1.565630e+00	2.600000e-04
3.647838e-01	1.565610e+00	2.600000e-04
3.649435e-01	1.565590e+00	2.600000e-04
3.651034e-01	1.565560e+00	2.600000e-04
3.652634e-01	1.565540e+00	2.600000e-04
3.654236e-01	1.565520e+00	2.600000e-04
3.655839e-01	1.565500e+00	2.600000e-04
3.657444e-01	1.565470e+00	2.600000e-04
3.659050e-01	1.565450e+00	2.600000e-04
3.660657e-01	1.565430e+00	2.600000e-04
3.662266e-01	1.565400e+00	2.600000e-04
3.663876e-01	1.565380e+00	2.600000e-04
3.665488e-01	1.565360e+00	2.600000e-04
3.667101e-01	1.565340e+00	2.600000e-04
3.668715e-01	1.565310e+00	2.600000e-04
3.670344e-01	1.565290e+00	2.600000e-04
3.671962e-01	1.565270e+00	2.600000e-04
3.673580e-01	1.565250e+00	2.600000e-04
3.675200e-01	1.565230e+00	2.600000e-04
3.676822e-01	1.565200e+00	2.500000e-04
3.678445e-01	1.565180e+00	2.500000e-04
3.680069e-01	1.565160e+00	2.500000e-04
3.681695e-01	1.565140e+00	2.500000e-04
3.683323e-01	1.565110e+00	2.500000e-04
3.684951e-01	1.565090e+00	2.500000e-04
3.686582e-01	1.565070e+00	2.500000e-04
3.688213e-01	1.565050e+00	2.500000e-04
3.689846e-01	1.565020e+00	2.500000e-04
3.691481e-01	1.565000e+00	2.500000e-04
3.693117e-01	1.564980e+00	2.500000e-04
3.694754e-01	1.564960e+00	2.500000e-04
3.696393e-01	1.564940e+00	2.500000e-04
3.698033e-01	1.564920e+00	2.500000e-04
3.699675e-01	1.564890e+00	2.500000e-04
3.701318e-01	1.564870e+00	2.500000e-04
3.702963e-01	1.564850e+00	2.500000e-04
3.704609e-01	1.564830e+00	2.500000e-04
3.706257e-01	1.564800e+00	2.500000e-04
3.707906e-01	1.564780e+00	2.500000e-04
3.709557e-01	1.564760e+00	2.500000e-04
3.711209e-01	1.564740e+00	2.500000e-04
3.712862e-01	1.564720e+00	2.500000e-04
3.714517e-01	1.564690e+00	2.500000e-04
3.716174e-01	1.564670e+00	2.500000e-04
3.717831e-01	1.564650e+00	2.500000e-04
3.719491e-01	1.564630e+00	2.500000e-04
3.721152e-01	1.564610e+00	2.500000e-04
3.722814e-01	1.564590e+00	2.500000e-04
3.724478e-01	1.564560e+00	2.500000e-04
3.726143e-01	1.564540e+00	2.500000e-04
3.727810e-01	1.564520e+00	2.500000e-04
3.729479e-01	1.564500e+00	2.500000e-04
3.731148e-01	1.564480e+00	2.500000e-04
3.732820e-01	1.564460e+00	2.500000e-04
3.734493e-01	1.564430e+00	2.500000e-04
3.736167e-01	1.564410e+00	2.500000e-04
3.737843e-01	1.564390e+00	2.500000e-04
3.739534e-01	1.564370e+00	2.500000e-04
3.741213e-01	1.564350e+00	2.500000e-04
3.742893e-01	1.564320e+00	2.500000e-04
3.744575e-01	1.564300e+00	2.500000e-04
3.746258e-01	1.564280e+00	2.500000e-04
3.747943e-01	1.564260e+00	2.500000e-04
3.749630e-01	1.564240e+00	2.500000e-04
3.751318e-01	1.564220e+00	2.500000e-04
3.753007e-01	1.564190e+00	2.500000e-04
3.754698e-01	1.564170e+00	2.400000e-04
3.756391e-01	1.564150e+00	2.400000e-04
3.758085e-01	1.564130e+00	2.400000e-04
3.759780e-01	1.564110e+00	2.400000e-04
3.761477e-01	1.564090e+00	2.400000e-04
3.763176e-01	1.564070e+00	2.400000e-04
3.764876e-01	1.564040e+00	2.400000e-04
3.766578e-01	1.564020e+00	2.400000e-04
3.768281e-01	1.564000e+00	2.400000e-04
3.769986e-01	1.563980e+00	2.400000e-04
3.771692e-01	1.563960e+00	2.400000e-04
3.773400e-01	1.563940e+00	2.400000e-04
3.775109e-01	1.563920e+00	2.400000e-04
