Repository: MartianColonist/POSEIDON

.. raw:: html

   <div align="center">
   </img>
   </div>
   <br/><br/>

.. image:: https://readthedocs.org/projects/poseidon-retrievals/badge/?version=latest
   :target: https://poseidon-retrievals.readthedocs.io/en/latest/?badge=latest
   :alt: Documentation Status

.. image:: https://img.shields.io/badge/License-BSD_3--Clause-blue.svg
   :target: https://github.com/MartianColonist/POSEIDON/blob/main/LICENSE
   :alt: GitHub License

.. image:: https://github.com/MartianColonist/POSEIDON/actions/workflows/pytest_testing.yml/badge.svg
   :target: https://github.com/MartianColonist/POSEIDON/actions/workflows/pytest_testing.yml
   :alt: Pytest Test Suite Status

..

File: POSEIDON/reference_data/refractive_indices_txt_files/File_names_corresponding_to_name_in_supported_species/MgSiO3_sol_gel.txt (part 4 of 4)
#Refractive index of amorphous (sol-gel) MgSiO3[s]; Jäger et al. (2003), A&A Vol. 408; Database of Optical Constants for Cosmic Dust, Laboratory Astrophysics Group of the AIU Jena
#Data points: 4232
#Wavelength (micron) n  k
7.054773e-01	1.548800e+00	1.100000e-04
7.060751e-01	1.548790e+00	1.100000e-04
7.066738e-01	1.548780e+00	1.100000e-04
7.072736e-01	1.548770e+00	1.100000e-04
7.078744e-01	1.548750e+00	1.100000e-04
7.084762e-01	1.548740e+00	1.100000e-04
7.090790e-01	1.548740e+00	1.100000e-04
7.096829e-01	1.548730e+00	1.100000e-04
7.102878e-01	1.548720e+00	1.100000e-04
7.108937e-01	1.548710e+00	1.100000e-04
7.115007e-01	1.548700e+00	1.100000e-04
7.121087e-01	1.548690e+00	1.100000e-04
7.127177e-01	1.548680e+00	1.100000e-04
7.133278e-01	1.548670e+00	1.100000e-04
7.139389e-01	1.548660e+00	1.100000e-04
7.145511e-01	1.548650e+00	1.100000e-04
7.151643e-01	1.548630e+00	1.100000e-04
7.157786e-01	1.548630e+00	1.100000e-04
7.163940e-01	1.548620e+00	1.100000e-04
7.170104e-01	1.548610e+00	1.100000e-04
7.176278e-01	1.548600e+00	1.100000e-04
7.182463e-01	1.548590e+00	1.100000e-04
7.188659e-01	1.548580e+00	1.100000e-04
7.194866e-01	1.548570e+00	1.100000e-04
7.201083e-01	1.548560e+00	1.100000e-04
7.207311e-01	1.548550e+00	1.100000e-04
7.213550e-01	1.548540e+00	1.100000e-04
7.219800e-01	1.548530e+00	1.100000e-04
7.226060e-01	1.548520e+00	1.100000e-04
7.232331e-01	1.548510e+00	1.100000e-04
7.238614e-01	1.548500e+00	1.100000e-04
7.244907e-01	1.548490e+00	1.100000e-04
7.251211e-01	1.548480e+00	1.100000e-04
7.257526e-01	1.548470e+00	1.100000e-04
7.263852e-01	1.548460e+00	1.100000e-04
7.270189e-01	1.548450e+00	1.100000e-04
7.276590e-01	1.548440e+00	1.100000e-04
7.282950e-01	1.548430e+00	1.100000e-04
7.289320e-01	1.548420e+00	1.100000e-04
7.295702e-01	1.548410e+00	1.100000e-04
7.302095e-01	1.548400e+00	1.100000e-04
7.308499e-01	1.548390e+00	1.100000e-04
7.314914e-01	1.548380e+00	1.100000e-04
7.321341e-01	1.548370e+00	1.100000e-04
7.327779e-01	1.548360e+00	1.100000e-04
7.334228e-01	1.548350e+00	1.100000e-04
7.340689e-01	1.548340e+00	1.100000e-04
7.347161e-01	1.548330e+00	1.000000e-04
7.353644e-01	1.548320e+00	1.000000e-04
7.360139e-01	1.548310e+00	1.000000e-04
7.366645e-01	1.548300e+00	1.000000e-04
7.373163e-01	1.548290e+00	1.000000e-04
7.379693e-01	1.548280e+00	1.000000e-04
7.386234e-01	1.548270e+00	1.000000e-04
7.392786e-01	1.548260e+00	1.000000e-04
7.399350e-01	1.548250e+00	1.000000e-04
7.405926e-01	1.548240e+00	1.000000e-04
7.412514e-01	1.548230e+00	1.000000e-04
7.419113e-01	1.548220e+00	1.000000e-04
7.425724e-01	1.548210e+00	1.000000e-04
7.432347e-01	1.548200e+00	1.000000e-04
7.438982e-01	1.548190e+00	1.000000e-04
7.445628e-01	1.548180e+00	1.000000e-04
7.452287e-01	1.548170e+00	1.000000e-04
7.458957e-01	1.548160e+00	1.000000e-04
7.465639e-01	1.548150e+00	1.000000e-04
7.472334e-01	1.548140e+00	1.000000e-04
7.479040e-01	1.548130e+00	1.000000e-04
7.485758e-01	1.548120e+00	1.000000e-04
7.492489e-01	1.548120e+00	1.000000e-04
7.499231e-01	1.548110e+00	1.000000e-04
7.505986e-01	1.548100e+00	1.000000e-04
7.512753e-01	1.548090e+00	1.000000e-04
7.519532e-01	1.548080e+00	1.000000e-04
7.526323e-01	1.548070e+00	1.000000e-04
7.533127e-01	1.548060e+00	1.000000e-04
7.539943e-01	1.548050e+00	1.000000e-04
7.546771e-01	1.548040e+00	1.000000e-04
7.553669e-01	1.548030e+00	1.000000e-04
7.560522e-01	1.548020e+00	1.000000e-04
7.567388e-01	1.548010e+00	1.000000e-04
7.574266e-01	1.548000e+00	1.000000e-04
7.581156e-01	1.547990e+00	1.000000e-04
7.588059e-01	1.547980e+00	1.000000e-04
7.594975e-01	1.547970e+00	1.000000e-04
7.601904e-01	1.547960e+00	1.000000e-04
7.608845e-01	1.547950e+00	1.000000e-04
7.615798e-01	1.547940e+00	1.000000e-04
7.622765e-01	1.547930e+00	1.000000e-04
7.629744e-01	1.547920e+00	1.000000e-04
7.636736e-01	1.547910e+00	1.000000e-04
7.643741e-01	1.547900e+00	1.000000e-04
7.650758e-01	1.547900e+00	1.000000e-04
7.657789e-01	1.547890e+00	1.000000e-04
7.664832e-01	1.547880e+00	1.000000e-04
7.671889e-01	1.547870e+00	1.000000e-04
7.678958e-01	1.547860e+00	1.000000e-04
7.686041e-01	1.547850e+00	1.000000e-04
7.693136e-01	1.547840e+00	1.000000e-04
7.700245e-01	1.547830e+00	1.000000e-04
7.707367e-01	1.547820e+00	1.000000e-04
7.714502e-01	1.547810e+00	1.000000e-04
7.721650e-01	1.547800e+00	1.000000e-04
7.728811e-01	1.547790e+00	1.000000e-04
7.735986e-01	1.547780e+00	1.000000e-04
7.743174e-01	1.547770e+00	1.000000e-04
7.750376e-01	1.547760e+00	1.000000e-04
7.757591e-01	1.547750e+00	1.000000e-04
7.764819e-01	1.547740e+00	1.000000e-04
7.772061e-01	1.547730e+00	1.000000e-04
7.779316e-01	1.547720e+00	1.000000e-04
7.786585e-01	1.547710e+00	1.000000e-04
7.793868e-01	1.547700e+00	1.000000e-04
7.801164e-01	1.547690e+00	1.000000e-04
7.808474e-01	1.547680e+00	1.000000e-04
7.815797e-01	1.547680e+00	1.000000e-04
7.823135e-01	1.547670e+00	1.000000e-04
7.830486e-01	1.547660e+00	1.000000e-04
7.837851e-01	1.547650e+00	1.000000e-04
7.845291e-01	1.547640e+00	1.000000e-04
7.852684e-01	1.547630e+00	1.000000e-04
7.860090e-01	1.547620e+00	1.000000e-04
7.867511e-01	1.547610e+00	1.000000e-04
7.874946e-01	1.547600e+00	1.000000e-04
7.882395e-01	1.547590e+00	1.000000e-04
7.889858e-01	1.547580e+00	1.000000e-04
7.897335e-01	1.547570e+00	1.000000e-04
7.904826e-01	1.547560e+00	1.000000e-04
7.912331e-01	1.547550e+00	1.000000e-04
7.919851e-01	1.547540e+00	1.000000e-04
7.927385e-01	1.547530e+00	1.000000e-04
7.934934e-01	1.547520e+00	1.000000e-04
7.942496e-01	1.547510e+00	1.000000e-04
7.950074e-01	1.547500e+00	1.000000e-04
7.957665e-01	1.547490e+00	1.000000e-04
7.965271e-01	1.547490e+00	1.000000e-04
7.972892e-01	1.547480e+00	1.000000e-04
7.980528e-01	1.547470e+00	1.000000e-04
7.988177e-01	1.547460e+00	1.000000e-04
7.995842e-01	1.547450e+00	1.000000e-04
8.003522e-01	1.547440e+00	1.000000e-04
8.011216e-01	1.547430e+00	1.000000e-04
8.018925e-01	1.547420e+00	1.000000e-04
8.026648e-01	1.547410e+00	1.000000e-04
8.034387e-01	1.547400e+00	1.000000e-04
8.042141e-01	1.547390e+00	1.000000e-04
8.049909e-01	1.547380e+00	1.000000e-04
8.057693e-01	1.547370e+00	1.000000e-04
8.065492e-01	1.547360e+00	1.000000e-04
8.073306e-01	1.547350e+00	1.000000e-04
8.081135e-01	1.547340e+00	1.000000e-04
8.088979e-01	1.547330e+00	1.000000e-04
8.096838e-01	1.547320e+00	1.000000e-04
8.104713e-01	1.547310e+00	1.000000e-04
8.112603e-01	1.547300e+00	1.000000e-04
8.120508e-01	1.547290e+00	1.000000e-04
8.128429e-01	1.547280e+00	1.000000e-04
8.136365e-01	1.547270e+00	1.000000e-04
8.144317e-01	1.547270e+00	1.000000e-04
8.152285e-01	1.547260e+00	1.000000e-04
8.160268e-01	1.547250e+00	1.000000e-04
8.168333e-01	1.547240e+00	1.000000e-04
8.176347e-01	1.547230e+00	1.000000e-04
8.184378e-01	1.547220e+00	1.000000e-04
8.192424e-01	1.547210e+00	1.000000e-04
8.200485e-01	1.547200e+00	1.000000e-04
8.208563e-01	1.547190e+00	1.000000e-04
8.216657e-01	1.547180e+00	1.000000e-04
8.224766e-01	1.547170e+00	1.000000e-04
8.232892e-01	1.547160e+00	1.000000e-04
8.241034e-01	1.547150e+00	1.000000e-04
8.249192e-01	1.547150e+00	1.000000e-04
8.257366e-01	1.547140e+00	1.000000e-04
8.265556e-01	1.547130e+00	1.000000e-04
8.273762e-01	1.547120e+00	1.000000e-04
8.281985e-01	1.547110e+00	1.000000e-04
8.290224e-01	1.547100e+00	1.000000e-04
8.298480e-01	1.547090e+00	1.000000e-04
8.306752e-01	1.547080e+00	1.000000e-04
8.315040e-01	1.547070e+00	1.000000e-04
8.323345e-01	1.547060e+00	1.000000e-04
8.331667e-01	1.547050e+00	1.000000e-04
8.340005e-01	1.547040e+00	1.000000e-04
8.348360e-01	1.547030e+00	1.000000e-04
8.356732e-01	1.547020e+00	1.000000e-04
8.365121e-01	1.547010e+00	1.000000e-04
8.373526e-01	1.547000e+00	1.000000e-04
8.381949e-01	1.546990e+00	1.000000e-04
8.390388e-01	1.546980e+00	1.000000e-04
8.398844e-01	1.546970e+00	1.000000e-04
8.407318e-01	1.546960e+00	1.000000e-04
8.415808e-01	1.546960e+00	1.000000e-04
8.424316e-01	1.546950e+00	1.000000e-04
8.432841e-01	1.546940e+00	1.000000e-04
8.441383e-01	1.546930e+00	1.000000e-04
8.449943e-01	1.546920e+00	1.000000e-04
8.458519e-01	1.546910e+00	1.000000e-04
8.467114e-01	1.546900e+00	1.000000e-04
8.475726e-01	1.546890e+00	1.000000e-04
8.484355e-01	1.546880e+00	1.000000e-04
8.493002e-01	1.546870e+00	1.000000e-04
8.501666e-01	1.546860e+00	1.000000e-04
8.510421e-01	1.546850e+00	1.000000e-04
8.519121e-01	1.546850e+00	1.000000e-04
8.527839e-01	1.546840e+00	1.000000e-04
8.536575e-01	1.546830e+00	1.000000e-04
8.545329e-01	1.546820e+00	1.000000e-04
8.554100e-01	1.546810e+00	1.000000e-04
8.562890e-01	1.546800e+00	1.000000e-04
8.571698e-01	1.546790e+00	1.000000e-04
8.580524e-01	1.546780e+00	1.000000e-04
8.589368e-01	1.546770e+00	1.000000e-04
8.598230e-01	1.546760e+00	1.000000e-04
8.607111e-01	1.546750e+00	1.000000e-04
8.616010e-01	1.546740e+00	1.000000e-04
8.624928e-01	1.546730e+00	1.000000e-04
8.633864e-01	1.546720e+00	1.000000e-04
8.642818e-01	1.546710e+00	1.000000e-04
8.651791e-01	1.546700e+00	1.000000e-04
8.660783e-01	1.546690e+00	1.000000e-04
8.669794e-01	1.546680e+00	1.000000e-04
8.678823e-01	1.546680e+00	1.000000e-04
8.687871e-01	1.546670e+00	1.000000e-04
8.696938e-01	1.546660e+00	1.000000e-04
8.706024e-01	1.546650e+00	1.000000e-04
8.715129e-01	1.546640e+00	1.000000e-04
8.724253e-01	1.546630e+00	9.000000e-05
8.733396e-01	1.546620e+00	9.000000e-05
8.742558e-01	1.546610e+00	9.000000e-05
8.751739e-01	1.546600e+00	9.000000e-05
8.760940e-01	1.546590e+00	9.000000e-05
8.770160e-01	1.546580e+00	9.000000e-05
8.779400e-01	1.546570e+00	9.000000e-05
8.788659e-01	1.546560e+00	9.000000e-05
8.797938e-01	1.546550e+00	9.000000e-05
8.807236e-01	1.546540e+00	9.000000e-05
8.816554e-01	1.546530e+00	9.000000e-05
8.825892e-01	1.546530e+00	9.000000e-05
8.835249e-01	1.546520e+00	9.000000e-05
8.844626e-01	1.546510e+00	9.000000e-05
8.854024e-01	1.546500e+00	9.000000e-05
8.863441e-01	1.546490e+00	9.000000e-05
8.872878e-01	1.546480e+00	9.000000e-05
8.882336e-01	1.546470e+00	9.000000e-05
8.891892e-01	1.546460e+00	9.000000e-05
8.901390e-01	1.546450e+00	9.000000e-05
8.910909e-01	1.546440e+00	9.000000e-05
8.920447e-01	1.546430e+00	9.000000e-05
8.930007e-01	1.546420e+00	9.000000e-05
8.939586e-01	1.546410e+00	9.000000e-05
8.949187e-01	1.546410e+00	9.000000e-05
8.958807e-01	1.546400e+00	9.000000e-05
8.968449e-01	1.546390e+00	9.000000e-05
8.978111e-01	1.546380e+00	9.000000e-05
8.987795e-01	1.546370e+00	9.000000e-05
8.997499e-01	1.546360e+00	9.000000e-05
9.007224e-01	1.546350e+00	9.000000e-05
9.016970e-01	1.546340e+00	9.000000e-05
9.026737e-01	1.546330e+00	9.000000e-05
9.036526e-01	1.546320e+00	9.000000e-05
9.046335e-01	1.546310e+00	9.000000e-05
9.056166e-01	1.546300e+00	9.000000e-05
9.066019e-01	1.546290e+00	9.000000e-05
9.075893e-01	1.546280e+00	9.000000e-05
9.085788e-01	1.546270e+00	9.000000e-05
9.095705e-01	1.546260e+00	9.000000e-05
9.105644e-01	1.546250e+00	9.000000e-05
9.115604e-01	1.546240e+00	9.000000e-05
9.125586e-01	1.546230e+00	9.000000e-05
9.135590e-01	1.546220e+00	9.000000e-05
9.145617e-01	1.546210e+00	9.000000e-05
9.155665e-01	1.546210e+00	9.000000e-05
9.165735e-01	1.546200e+00	9.000000e-05
9.175827e-01	1.546190e+00	9.000000e-05
9.185942e-01	1.546180e+00	9.000000e-05
9.196079e-01	1.546170e+00	9.000000e-05
9.206238e-01	1.546160e+00	9.000000e-05
9.216420e-01	1.546150e+00	9.000000e-05
9.226624e-01	1.546140e+00	9.000000e-05
9.236851e-01	1.546130e+00	9.000000e-05
9.247101e-01	1.546120e+00	9.000000e-05
9.257373e-01	1.546110e+00	9.000000e-05
9.267669e-01	1.546100e+00	9.000000e-05
9.277987e-01	1.546100e+00	9.000000e-05
9.288328e-01	1.546090e+00	9.000000e-05
9.298693e-01	1.546080e+00	9.000000e-05
9.309167e-01	1.546070e+00	9.000000e-05
9.319578e-01	1.546060e+00	9.000000e-05
9.330012e-01	1.546050e+00	9.000000e-05
9.340469e-01	1.546040e+00	9.000000e-05
9.350951e-01	1.546030e+00	9.000000e-05
9.361455e-01	1.546020e+00	9.000000e-05
9.371983e-01	1.546010e+00	9.000000e-05
9.382535e-01	1.546000e+00	9.000000e-05
9.393111e-01	1.545990e+00	9.000000e-05
9.403711e-01	1.545980e+00	9.000000e-05
9.414334e-01	1.545970e+00	9.000000e-05
9.424982e-01	1.545960e+00	9.000000e-05
9.435654e-01	1.545950e+00	9.000000e-05
9.446349e-01	1.545940e+00	9.000000e-05
9.457070e-01	1.545930e+00	9.000000e-05
9.467814e-01	1.545920e+00	9.000000e-05
9.478583e-01	1.545910e+00	9.000000e-05
9.489377e-01	1.545900e+00	9.000000e-05
9.500195e-01	1.545890e+00	9.000000e-05
9.511038e-01	1.545880e+00	9.000000e-05
9.521905e-01	1.545880e+00	9.000000e-05
9.532798e-01	1.545870e+00	9.000000e-05
9.543715e-01	1.545860e+00	9.000000e-05
9.554657e-01	1.545850e+00	9.000000e-05
9.565625e-01	1.545840e+00	9.000000e-05
9.576618e-01	1.545830e+00	9.000000e-05
9.587636e-01	1.545820e+00	9.000000e-05
9.598679e-01	1.545810e+00	9.000000e-05
9.609748e-01	1.545800e+00	9.000000e-05
9.620843e-01	1.545790e+00	9.000000e-05
9.631963e-01	1.545780e+00	9.000000e-05
9.643109e-01	1.545770e+00	9.000000e-05
9.654280e-01	1.545760e+00	9.000000e-05
9.665478e-01	1.545750e+00	9.000000e-05
9.676701e-01	1.545740e+00	9.000000e-05
9.687951e-01	1.545730e+00	9.000000e-05
9.699227e-01	1.545720e+00	9.000000e-05
9.710529e-01	1.545710e+00	9.000000e-05
9.721858e-01	1.545700e+00	9.000000e-05
9.733213e-01	1.545690e+00	9.000000e-05
9.744594e-01	1.545680e+00	9.000000e-05
9.756098e-01	1.545670e+00	9.000000e-05
9.767533e-01	1.545660e+00	9.000000e-05
9.778995e-01	1.545660e+00	9.000000e-05
9.790484e-01	1.545650e+00	9.000000e-05
9.802000e-01	1.545640e+00	9.000000e-05
9.813543e-01	1.545630e+00	9.000000e-05
9.825113e-01	1.545620e+00	9.000000e-05
9.836711e-01	1.545610e+00	9.000000e-05
9.848336e-01	1.545600e+00	9.000000e-05
9.859988e-01	1.545590e+00	9.000000e-05
9.871668e-01	1.545580e+00	9.000000e-05
9.883376e-01	1.545570e+00	9.000000e-05
9.895112e-01	1.545560e+00	9.000000e-05
9.906875e-01	1.545550e+00	9.000000e-05
9.918667e-01	1.545540e+00	9.000000e-05
9.930487e-01	1.545530e+00	9.000000e-05
9.942334e-01	1.545520e+00	9.000000e-05
9.954211e-01	1.545510e+00	9.000000e-05
9.966115e-01	1.545500e+00	9.000000e-05
9.978048e-01	1.545490e+00	9.000000e-05
9.990010e-01	1.545480e+00	9.000000e-05
1.000200e+00	1.545470e+00	9.000000e-05
1.001402e+00	1.545460e+00	9.000000e-05
1.002607e+00	1.545450e+00	9.000000e-05
1.003816e+00	1.545440e+00	9.000000e-05
1.005026e+00	1.545430e+00	9.000000e-05
1.006240e+00	1.545420e+00	9.000000e-05
1.007456e+00	1.545410e+00	9.000000e-05
1.008677e+00	1.545400e+00	9.000000e-05
1.009899e+00	1.545390e+00	9.000000e-05
1.011124e+00	1.545380e+00	9.000000e-05
1.012353e+00	1.545370e+00	9.000000e-05
1.013585e+00	1.545360e+00	9.000000e-05
1.014819e+00	1.545350e+00	9.000000e-05
1.016057e+00	1.545340e+00	9.000000e-05
1.017297e+00	1.545330e+00	9.000000e-05
1.018542e+00	1.545330e+00	9.000000e-05
1.019788e+00	1.545320e+00	9.000000e-05
1.021037e+00	1.545310e+00	9.000000e-05
1.022290e+00	1.545300e+00	9.000000e-05
1.023547e+00	1.545290e+00	9.000000e-05
1.024805e+00	1.545270e+00	9.000000e-05
1.026067e+00	1.545260e+00	9.000000e-05
1.027332e+00	1.545250e+00	9.000000e-05
1.028601e+00	1.545240e+00	9.000000e-05
1.029872e+00	1.545230e+00	9.000000e-05
1.031147e+00	1.545220e+00	9.000000e-05
1.032424e+00	1.545220e+00	9.000000e-05
1.033706e+00	1.545210e+00	9.000000e-05
1.034990e+00	1.545200e+00	9.000000e-05
1.036277e+00	1.545190e+00	9.000000e-05
1.037567e+00	1.545180e+00	9.000000e-05
1.038862e+00	1.545170e+00	9.000000e-05
1.040158e+00	1.545160e+00	9.000000e-05
1.041458e+00	1.545140e+00	9.000000e-05
1.042762e+00	1.545130e+00	9.000000e-05
1.044068e+00	1.545120e+00	9.000000e-05
1.045379e+00	1.545110e+00	9.000000e-05
1.046692e+00	1.545110e+00	9.000000e-05
1.048008e+00	1.545100e+00	9.000000e-05
1.049328e+00	1.545090e+00	9.000000e-05
1.050652e+00	1.545080e+00	9.000000e-05
1.051978e+00	1.545070e+00	9.000000e-05
1.053308e+00	1.545050e+00	9.000000e-05
1.054641e+00	1.545040e+00	9.000000e-05
1.055978e+00	1.545030e+00	9.000000e-05
1.057318e+00	1.545020e+00	9.000000e-05
1.058661e+00	1.545010e+00	9.000000e-05
1.060008e+00	1.545000e+00	9.000000e-05
1.061359e+00	1.545000e+00	9.000000e-05
1.062713e+00	1.544990e+00	9.000000e-05
1.064070e+00	1.544970e+00	9.000000e-05
1.065430e+00	1.544960e+00	9.000000e-05
1.066794e+00	1.544950e+00	9.000000e-05
1.068163e+00	1.544940e+00	9.000000e-05
1.069534e+00	1.544930e+00	9.000000e-05
1.070908e+00	1.544920e+00	9.000000e-05
1.072286e+00	1.544910e+00	9.000000e-05
1.073669e+00	1.544900e+00	1.000000e-04
1.075054e+00	1.544890e+00	1.000000e-04
1.076442e+00	1.544880e+00	1.000000e-04
1.077835e+00	1.544870e+00	1.000000e-04
1.079232e+00	1.544860e+00	1.000000e-04
1.080631e+00	1.544850e+00	1.000000e-04
1.082034e+00	1.544840e+00	1.000000e-04
1.083441e+00	1.544830e+00	1.000000e-04
1.084853e+00	1.544820e+00	1.000000e-04
1.086267e+00	1.544810e+00	1.000000e-04
1.087685e+00	1.544800e+00	1.000000e-04
1.089106e+00	1.544790e+00	1.000000e-04
1.090533e+00	1.544780e+00	1.000000e-04
1.091962e+00	1.544770e+00	1.000000e-04
1.093394e+00	1.544760e+00	1.000000e-04
1.094831e+00	1.544750e+00	1.000000e-04
1.096272e+00	1.544740e+00	1.000000e-04
1.097717e+00	1.544730e+00	1.000000e-04
1.099164e+00	1.544720e+00	1.000000e-04
1.100616e+00	1.544700e+00	1.000000e-04
1.102073e+00	1.544690e+00	1.000000e-04
1.103532e+00	1.544680e+00	1.000000e-04
1.104996e+00	1.544670e+00	1.000000e-04
1.106463e+00	1.544660e+00	1.000000e-04
1.107935e+00	1.544650e+00	1.000000e-04
1.109410e+00	1.544640e+00	1.000000e-04
1.110889e+00	1.544630e+00	1.000000e-04
1.112372e+00	1.544620e+00	1.000000e-04
1.113859e+00	1.544610e+00	1.000000e-04
1.115351e+00	1.544600e+00	1.000000e-04
1.116845e+00	1.544590e+00	1.000000e-04
1.118344e+00	1.544580e+00	1.000000e-04
1.119847e+00	1.544570e+00	1.000000e-04
1.121355e+00	1.544560e+00	1.000000e-04
1.122866e+00	1.544550e+00	1.000000e-04
1.124381e+00	1.544540e+00	1.000000e-04
1.125900e+00	1.544530e+00	1.000000e-04
1.127425e+00	1.544510e+00	1.000000e-04
1.128952e+00	1.544500e+00	1.000000e-04
1.130484e+00	1.544490e+00	1.000000e-04
1.132020e+00	1.544480e+00	1.000000e-04
1.133561e+00	1.544470e+00	1.000000e-04
1.135105e+00	1.544460e+00	1.000000e-04
1.136653e+00	1.544450e+00	1.000000e-04
1.138205e+00	1.544440e+00	1.000000e-04
1.139763e+00	1.544430e+00	1.000000e-04
1.141325e+00	1.544420e+00	1.000000e-04
1.142890e+00	1.544410e+00	1.000000e-04
1.144459e+00	1.544390e+00	1.000000e-04
1.146033e+00	1.544380e+00	1.000000e-04
1.147613e+00	1.544370e+00	1.000000e-04
1.149195e+00	1.544360e+00	1.000000e-04
1.150782e+00	1.544350e+00	1.000000e-04
1.152374e+00	1.544340e+00	1.000000e-04
1.153971e+00	1.544330e+00	1.000000e-04
1.155571e+00	1.544320e+00	1.000000e-04
1.157176e+00	1.544310e+00	1.000000e-04
1.158785e+00	1.544300e+00	1.000000e-04
1.160400e+00	1.544280e+00	1.000000e-04
1.162018e+00	1.544270e+00	1.000000e-04
1.163640e+00	1.544260e+00	1.000000e-04
1.165268e+00	1.544250e+00	1.000000e-04
1.166901e+00	1.544240e+00	1.000000e-04
1.168537e+00	1.544230e+00	1.000000e-04
1.170178e+00	1.544220e+00	1.000000e-04
1.171823e+00	1.544210e+00	1.000000e-04
1.173475e+00	1.544200e+00	1.000000e-04
1.175130e+00	1.544180e+00	1.000000e-04
1.176789e+00	1.544170e+00	1.000000e-04
1.178453e+00	1.544160e+00	1.000000e-04
1.180123e+00	1.544150e+00	1.000000e-04
1.181797e+00	1.544140e+00	1.000000e-04
1.183475e+00	1.544130e+00	1.000000e-04
1.185158e+00	1.544110e+00	1.000000e-04
1.186846e+00	1.544100e+00	1.000000e-04
1.188541e+00	1.544090e+00	1.000000e-04
1.190238e+00	1.544080e+00	1.000000e-04
1.191941e+00	1.544070e+00	1.000000e-04
1.193648e+00	1.544060e+00	1.000000e-04
1.195362e+00	1.544050e+00	1.000000e-04
1.197079e+00	1.544030e+00	1.000000e-04
1.198801e+00	1.544020e+00	1.000000e-04
1.200528e+00	1.544010e+00	1.000000e-04
1.202261e+00	1.544000e+00	1.000000e-04
1.203998e+00	1.543990e+00	1.000000e-04
1.205740e+00	1.543980e+00	1.000000e-04
1.207487e+00	1.543970e+00	1.000000e-04
1.209241e+00	1.543950e+00	1.000000e-04
1.210998e+00	1.543940e+00	1.000000e-04
1.212761e+00	1.543930e+00	1.000000e-04
1.214528e+00	1.543920e+00	1.000000e-04
1.216302e+00	1.543900e+00	1.000000e-04
1.218080e+00	1.543890e+00	1.000000e-04
1.219863e+00	1.543880e+00	1.000000e-04
1.221652e+00	1.543870e+00	1.000000e-04
1.223447e+00	1.543860e+00	1.000000e-04
1.225245e+00	1.543850e+00	1.000000e-04
1.227050e+00	1.543830e+00	1.000000e-04
1.228859e+00	1.543820e+00	1.000000e-04
1.230674e+00	1.543810e+00	1.000000e-04
1.232495e+00	1.543800e+00	1.000000e-04
1.234321e+00	1.543780e+00	1.000000e-04
1.236152e+00	1.543770e+00	1.000000e-04
1.237988e+00	1.543760e+00	1.100000e-04
1.239832e+00	1.543750e+00	1.100000e-04
1.241679e+00	1.543740e+00	1.100000e-04
1.243532e+00	1.543730e+00	1.100000e-04
1.245390e+00	1.543710e+00	1.100000e-04
1.247256e+00	1.543700e+00	1.100000e-04
1.249126e+00	1.543690e+00	1.100000e-04
1.251001e+00	1.543670e+00	1.100000e-04
1.252882e+00	1.543660e+00	1.100000e-04
1.254770e+00	1.543650e+00	1.100000e-04
1.256662e+00	1.543640e+00	1.100000e-04
1.258560e+00	1.543630e+00	1.100000e-04
1.260463e+00	1.543610e+00	1.100000e-04
1.262374e+00	1.543600e+00	1.100000e-04
1.264290e+00	1.543590e+00	1.100000e-04
1.266211e+00	1.543580e+00	1.100000e-04
1.268138e+00	1.543560e+00	1.100000e-04
1.270072e+00	1.543550e+00	1.100000e-04
1.272011e+00	1.543540e+00	1.100000e-04
1.273955e+00	1.543530e+00	1.100000e-04
1.275906e+00	1.543510e+00	1.100000e-04
1.277864e+00	1.543500e+00	1.100000e-04
1.279826e+00	1.543490e+00	1.100000e-04
1.281795e+00	1.543470e+00	1.100000e-04
1.283770e+00	1.543460e+00	1.100000e-04
1.285750e+00	1.543450e+00	1.100000e-04
1.287739e+00	1.543430e+00	1.100000e-04
1.289732e+00	1.543420e+00	1.100000e-04
1.291731e+00	1.543410e+00	1.100000e-04
1.293736e+00	1.543400e+00	1.100000e-04
1.295750e+00	1.543380e+00	1.100000e-04
1.297768e+00	1.543370e+00	1.100000e-04
1.299792e+00	1.543360e+00	1.100000e-04
1.301822e+00	1.543340e+00	1.100000e-04
1.303861e+00	1.543330e+00	1.100000e-04
1.305904e+00	1.543320e+00	1.100000e-04
1.307954e+00	1.543300e+00	1.100000e-04
1.310010e+00	1.543290e+00	1.100000e-04
1.312074e+00	1.543280e+00	1.100000e-04
1.314143e+00	1.543270e+00	1.100000e-04
1.316219e+00	1.543250e+00	1.100000e-04
1.318301e+00	1.543240e+00	1.100000e-04
1.320392e+00	1.543220e+00	1.100000e-04
1.322487e+00	1.543210e+00	1.100000e-04
1.324589e+00	1.543200e+00	1.100000e-04
1.326698e+00	1.543180e+00	1.100000e-04
1.328815e+00	1.543170e+00	1.100000e-04
1.330938e+00	1.543160e+00	1.100000e-04
1.333067e+00	1.543140e+00	1.100000e-04
1.335203e+00	1.543130e+00	1.200000e-04
1.337345e+00	1.543120e+00	1.200000e-04
1.339497e+00	1.543100e+00	1.200000e-04
1.341653e+00	1.543090e+00	1.200000e-04
1.343817e+00	1.543070e+00	1.200000e-04
1.345987e+00	1.543060e+00	1.200000e-04
1.348167e+00	1.543050e+00	1.200000e-04
1.350351e+00	1.543030e+00	1.200000e-04
1.352543e+00	1.543020e+00	1.200000e-04
1.354742e+00	1.543000e+00	1.200000e-04
1.356950e+00	1.542990e+00	1.200000e-04
1.359163e+00	1.542970e+00	1.200000e-04
1.361383e+00	1.542960e+00	1.200000e-04
1.363611e+00	1.542950e+00	1.200000e-04
1.365848e+00	1.542930e+00	1.200000e-04
1.368090e+00	1.542920e+00	1.200000e-04
1.370340e+00	1.542900e+00	1.200000e-04
1.372597e+00	1.542890e+00	1.200000e-04
1.374863e+00	1.542870e+00	1.200000e-04
1.377135e+00	1.542860e+00	1.200000e-04
1.379415e+00	1.542840e+00	1.200000e-04
1.381702e+00	1.542830e+00	1.200000e-04
1.383997e+00	1.542820e+00	1.200000e-04
1.386301e+00	1.542800e+00	1.200000e-04
1.388611e+00	1.542790e+00	1.200000e-04
1.390929e+00	1.542770e+00	1.200000e-04
1.393254e+00	1.542760e+00	1.200000e-04
1.395590e+00	1.542740e+00	1.200000e-04
1.397931e+00	1.542730e+00	1.200000e-04
1.400280e+00	1.542710e+00	1.200000e-04
1.402637e+00	1.542700e+00	1.200000e-04
1.405003e+00	1.542680e+00	1.200000e-04
1.407376e+00	1.542670e+00	1.200000e-04
1.409757e+00	1.542650e+00	1.200000e-04
1.412146e+00	1.542640e+00	1.300000e-04
1.414545e+00	1.542620e+00	1.300000e-04
1.416950e+00	1.542600e+00	1.300000e-04
1.419364e+00	1.542590e+00	1.300000e-04
1.421785e+00	1.542580e+00	1.300000e-04
1.424217e+00	1.542560e+00	1.300000e-04
1.426656e+00	1.542540e+00	1.300000e-04
1.429102e+00	1.542530e+00	1.300000e-04
1.431557e+00	1.542510e+00	1.300000e-04
1.434023e+00	1.542500e+00	1.300000e-04
1.436495e+00	1.542480e+00	1.300000e-04
1.438975e+00	1.542470e+00	1.300000e-04
1.441464e+00	1.542450e+00	1.300000e-04
1.443962e+00	1.542430e+00	1.300000e-04
1.446470e+00	1.542420e+00	1.300000e-04
1.448986e+00	1.542400e+00	1.300000e-04
1.451509e+00	1.542380e+00	1.300000e-04
1.454042e+00	1.542370e+00	1.300000e-04
1.456586e+00	1.542350e+00	1.300000e-04
1.459136e+00	1.542340e+00	1.300000e-04
1.461696e+00	1.542320e+00	1.300000e-04
1.464264e+00	1.542300e+00	1.300000e-04
1.466843e+00	1.542290e+00	1.300000e-04
1.469430e+00	1.542270e+00	1.300000e-04
1.472026e+00	1.542250e+00	1.300000e-04
1.474630e+00	1.542240e+00	1.300000e-04
1.477247e+00	1.542220e+00	1.300000e-04
1.479870e+00	1.542200e+00	1.400000e-04
1.482503e+00	1.542190e+00	1.400000e-04
1.485145e+00	1.542170e+00	1.400000e-04
1.487799e+00	1.542150e+00	1.400000e-04
1.490460e+00	1.542130e+00	1.400000e-04
1.493130e+00	1.542120e+00	1.400000e-04
1.495810e+00	1.542100e+00	1.400000e-04
1.498502e+00	1.542080e+00	1.400000e-04
1.501202e+00	1.542070e+00	1.400000e-04
1.503911e+00	1.542050e+00	1.400000e-04
1.506630e+00	1.542030e+00	1.400000e-04
1.509359e+00	1.542010e+00	1.400000e-04
1.512100e+00	1.542000e+00	1.400000e-04
1.514849e+00	1.541980e+00	1.400000e-04
1.517607e+00	1.541960e+00	1.400000e-04
1.520376e+00	1.541940e+00	1.400000e-04
1.523157e+00	1.541920e+00	1.400000e-04
1.525946e+00	1.541910e+00	1.400000e-04
1.528746e+00	1.541890e+00	1.400000e-04
1.531555e+00	1.541870e+00	1.400000e-04
1.534378e+00	1.541850e+00	1.400000e-04
1.537208e+00	1.541830e+00	1.500000e-04
1.540049e+00	1.541820e+00	1.500000e-04
1.542900e+00	1.541800e+00	1.500000e-04
1.545765e+00	1.541780e+00	1.500000e-04
1.548637e+00	1.541760e+00	1.500000e-04
1.551521e+00	1.541740e+00	1.500000e-04
1.554415e+00	1.541720e+00	1.500000e-04
1.557322e+00	1.541700e+00	1.500000e-04
1.560238e+00	1.541680e+00	1.500000e-04
1.563164e+00	1.541660e+00	1.500000e-04
1.566102e+00	1.541650e+00	1.500000e-04
1.569053e+00	1.541630e+00	1.500000e-04
1.572013e+00	1.541610e+00	1.500000e-04
1.574984e+00	1.541590e+00	1.500000e-04
1.577967e+00	1.541570e+00	1.500000e-04
1.580960e+00	1.541550e+00	1.500000e-04
1.583968e+00	1.541530e+00	1.500000e-04
1.586984e+00	1.541510e+00	1.500000e-04
1.590012e+00	1.541490e+00	1.600000e-04
1.593052e+00	1.541470e+00	1.600000e-04
1.596106e+00	1.541450e+00	1.600000e-04
1.599168e+00	1.541430e+00	1.600000e-04
1.602243e+00	1.541410e+00	1.600000e-04
1.605330e+00	1.541390e+00	1.600000e-04
1.608431e+00	1.541370e+00	1.600000e-04
1.611541e+00	1.541350e+00	1.600000e-04
1.614664e+00	1.541330e+00	1.600000e-04
1.617798e+00	1.541310e+00	1.600000e-04
1.620948e+00	1.541290e+00	1.600000e-04
1.624107e+00	1.541270e+00	1.600000e-04
1.627278e+00	1.541250e+00	1.600000e-04
1.630462e+00	1.541230e+00	1.600000e-04
1.633661e+00	1.541200e+00	1.600000e-04
1.636870e+00	1.541180e+00	1.700000e-04
1.640092e+00	1.541160e+00	1.700000e-04
1.643326e+00	1.541140e+00	1.700000e-04
1.646576e+00	1.541120e+00	1.700000e-04
1.649836e+00	1.541100e+00	1.700000e-04
1.653108e+00	1.541080e+00	1.700000e-04
1.656394e+00	1.541050e+00	1.700000e-04
1.659693e+00	1.541030e+00	1.700000e-04
1.663008e+00	1.541010e+00	1.700000e-04
1.666333e+00	1.540990e+00	1.700000e-04
1.669672e+00	1.540970e+00	1.700000e-04
1.673024e+00	1.540940e+00	1.700000e-04
1.676393e+00	1.540920e+00	1.700000e-04
1.679772e+00	1.540900e+00	1.700000e-04
1.683164e+00	1.540880e+00	1.800000e-04
1.686571e+00	1.540850e+00	1.800000e-04
1.689994e+00	1.540830e+00	1.800000e-04
1.693428e+00	1.540810e+00	1.800000e-04
1.696877e+00	1.540790e+00	1.800000e-04
1.700339e+00	1.540760e+00	1.800000e-04
1.703818e+00	1.540740e+00	1.800000e-04
1.707309e+00	1.540710e+00	1.800000e-04
1.710814e+00	1.540690e+00	1.800000e-04
1.714334e+00	1.540670e+00	1.800000e-04
1.717871e+00	1.540640e+00	1.800000e-04
1.721419e+00	1.540620e+00	1.800000e-04
1.724983e+00	1.540590e+00	1.800000e-04
1.728561e+00	1.540570e+00	1.800000e-04
1.732157e+00	1.540550e+00	1.800000e-04
1.735765e+00	1.540520e+00	1.900000e-04
1.739388e+00	1.540500e+00	1.900000e-04
1.743026e+00	1.540470e+00	1.900000e-04
1.746679e+00	1.540450e+00	1.900000e-04
1.750351e+00	1.540420e+00	1.900000e-04
1.754035e+00	1.540400e+00	1.900000e-04
1.757735e+00	1.540370e+00	1.900000e-04
1.761450e+00	1.540350e+00	1.900000e-04
1.765185e+00	1.540320e+00	1.900000e-04
1.768932e+00	1.540300e+00	1.900000e-04
1.772694e+00	1.540270e+00	1.900000e-04
1.776473e+00	1.540240e+00	2.000000e-04
1.780272e+00	1.540220e+00	2.000000e-04
1.784083e+00	1.540190e+00	2.000000e-04
1.787911e+00	1.540160e+00	2.000000e-04
1.791755e+00	1.540140e+00	2.000000e-04
1.795619e+00	1.540110e+00	2.000000e-04
1.799497e+00	1.540080e+00	2.000000e-04
1.803391e+00	1.540060e+00	2.000000e-04
1.807302e+00	1.540030e+00	2.000000e-04
1.811233e+00	1.540000e+00	2.100000e-04
1.815179e+00	1.539970e+00	2.100000e-04
1.819141e+00	1.539940e+00	2.100000e-04
1.823121e+00	1.539920e+00	2.100000e-04
1.827121e+00	1.539890e+00	2.100000e-04
1.831136e+00	1.539860e+00	2.100000e-04
1.835169e+00	1.539830e+00	2.100000e-04
1.839219e+00	1.539810e+00	2.100000e-04
1.843291e+00	1.539780e+00	2.100000e-04
1.847377e+00	1.539750e+00	2.200000e-04
1.851482e+00	1.539720e+00	2.200000e-04
1.855604e+00	1.539690e+00	2.200000e-04
1.859745e+00	1.539660e+00	2.200000e-04
1.863909e+00	1.539630e+00	2.200000e-04
1.868087e+00	1.539600e+00	2.200000e-04
1.872284e+00	1.539570e+00	2.200000e-04
1.876500e+00	1.539540e+00	2.200000e-04
1.880739e+00	1.539510e+00	2.300000e-04
1.884993e+00	1.539480e+00	2.300000e-04
1.889266e+00	1.539450e+00	2.300000e-04
1.893559e+00	1.539420e+00	2.300000e-04
1.897875e+00	1.539390e+00	2.300000e-04
1.902208e+00	1.539360e+00	2.300000e-04
1.906560e+00	1.539320e+00	2.300000e-04
1.910931e+00	1.539290e+00	2.400000e-04
1.915327e+00	1.539260e+00	2.400000e-04
1.919740e+00	1.539230e+00	2.400000e-04
1.924172e+00	1.539200e+00	2.400000e-04
1.928625e+00	1.539170e+00	2.400000e-04
1.933103e+00	1.539130e+00	2.400000e-04
1.937598e+00	1.539100e+00	2.400000e-04
1.942113e+00	1.539060e+00	2.500000e-04
1.946650e+00	1.539030e+00	2.500000e-04
1.951212e+00	1.539000e+00	2.500000e-04
1.955791e+00	1.538960e+00	2.500000e-04
1.960392e+00	1.538930e+00	2.500000e-04
1.965015e+00	1.538900e+00	2.500000e-04
1.969659e+00	1.538860e+00	2.500000e-04
1.974330e+00	1.538830e+00	2.600000e-04
1.979018e+00	1.538790e+00	2.600000e-04
1.983729e+00	1.538760e+00	2.600000e-04
1.988463e+00	1.538720e+00	2.600000e-04
1.993223e+00	1.538690e+00	2.600000e-04
1.998002e+00	1.538650e+00	2.600000e-04
2.002804e+00	1.538620e+00	2.700000e-04
2.007629e+00	1.538580e+00	2.700000e-04
2.012481e+00	1.538540e+00	2.700000e-04
2.017353e+00	1.538510e+00	2.700000e-04
2.022249e+00	1.538470e+00	2.700000e-04
2.027168e+00	1.538430e+00	2.800000e-04
2.032116e+00	1.538390e+00	2.800000e-04
2.037083e+00	1.538360e+00	2.800000e-04
2.042075e+00	1.538320e+00	2.800000e-04
2.047091e+00	1.538280e+00	2.800000e-04
2.052137e+00	1.538240e+00	2.900000e-04
2.057203e+00	1.538200e+00	2.900000e-04
2.062294e+00	1.538160e+00	2.900000e-04
2.067410e+00	1.538120e+00	2.900000e-04
2.072556e+00	1.538080e+00	2.900000e-04
2.077723e+00	1.538040e+00	3.000000e-04
2.082917e+00	1.538000e+00	3.000000e-04
2.088136e+00	1.537960e+00	3.000000e-04
2.093382e+00	1.537920e+00	3.000000e-04
2.098658e+00	1.537880e+00	3.000000e-04
2.103956e+00	1.537840e+00	3.100000e-04
2.109282e+00	1.537800e+00	3.100000e-04
2.114634e+00	1.537750e+00	3.100000e-04
2.120018e+00	1.537710e+00	3.100000e-04
2.125426e+00	1.537670e+00	3.100000e-04
2.130860e+00	1.537620e+00	3.200000e-04
2.136323e+00	1.537580e+00	3.200000e-04
2.141818e+00	1.537540e+00	3.200000e-04
2.147337e+00	1.537490e+00	3.200000e-04
2.152885e+00	1.537450e+00	3.300000e-04
2.158461e+00	1.537410e+00	3.300000e-04
2.164071e+00	1.537360e+00	3.300000e-04
2.169706e+00	1.537320e+00	3.300000e-04
2.175370e+00	1.537270e+00	3.400000e-04
2.181063e+00	1.537220e+00	3.400000e-04
2.186791e+00	1.537180e+00	3.400000e-04
2.192545e+00	1.537130e+00	3.400000e-04
2.198329e+00	1.537080e+00	3.400000e-04
2.204143e+00	1.537040e+00	3.500000e-04
2.209994e+00	1.536990e+00	3.500000e-04
2.215870e+00	1.536940e+00	3.500000e-04
2.221778e+00	1.536890e+00	3.500000e-04
2.227717e+00	1.536840e+00	3.600000e-04
2.233688e+00	1.536790e+00	3.600000e-04
2.239697e+00	1.536740e+00	3.600000e-04
2.245733e+00	1.536690e+00	3.700000e-04
2.251801e+00	1.536640e+00	3.700000e-04
2.257902e+00	1.536590e+00	3.700000e-04
2.264042e+00	1.536540e+00	3.700000e-04
2.270209e+00	1.536490e+00	3.800000e-04
2.276411e+00	1.536430e+00	3.800000e-04
2.282646e+00	1.536380e+00	3.800000e-04
2.288921e+00	1.536330e+00	3.900000e-04
2.295226e+00	1.536270e+00	3.900000e-04
2.301565e+00	1.536220e+00	3.900000e-04
2.307939e+00	1.536170e+00	4.000000e-04
2.314354e+00	1.536110e+00	4.000000e-04
2.320799e+00	1.536060e+00	4.000000e-04
2.327281e+00	1.536000e+00	4.100000e-04
2.333799e+00	1.535940e+00	4.100000e-04
2.340358e+00	1.535890e+00	4.100000e-04
2.346950e+00	1.535830e+00	4.200000e-04
2.353578e+00	1.535770e+00	4.200000e-04
2.360244e+00	1.535710e+00	4.200000e-04
2.366954e+00	1.535650e+00	4.300000e-04
2.373696e+00	1.535590e+00	4.300000e-04
2.380476e+00	1.535540e+00	4.300000e-04
2.387296e+00	1.535470e+00	4.400000e-04
2.394154e+00	1.535410e+00	4.400000e-04
2.401058e+00	1.535350e+00	4.500000e-04
2.407996e+00	1.535290e+00	4.500000e-04
2.414975e+00	1.535230e+00	4.500000e-04
2.421994e+00	1.535160e+00	4.600000e-04
2.429059e+00	1.535100e+00	4.600000e-04
2.436160e+00	1.535030e+00	4.700000e-04
2.443303e+00	1.534970e+00	4.700000e-04
2.450488e+00	1.534900e+00	4.700000e-04
2.457721e+00	1.534840e+00	4.800000e-04
2.464991e+00	1.534770e+00	4.800000e-04
2.472304e+00	1.534710e+00	4.900000e-04
2.479661e+00	1.534640e+00	4.900000e-04
2.487067e+00	1.534570e+00	5.000000e-04
2.494512e+00	1.534500e+00	5.000000e-04
2.502002e+00	1.534430e+00	5.100000e-04
2.509536e+00	1.534360e+00	5.100000e-04
2.517123e+00	1.534290e+00	5.100000e-04
2.524749e+00	1.534220e+00	5.200000e-04
2.532421e+00	1.534140e+00	5.200000e-04
2.540141e+00	1.534070e+00	5.300000e-04
2.547914e+00	1.534000e+00	5.300000e-04
2.555728e+00	1.533920e+00	5.400000e-04
2.563590e+00	1.533850e+00	5.400000e-04
2.571501e+00	1.533770e+00	5.500000e-04
2.579460e+00	1.533690e+00	5.500000e-04
2.587476e+00	1.533620e+00	5.600000e-04
2.595535e+00	1.533540e+00	5.600000e-04
2.603645e+00	1.533460e+00	5.700000e-04
2.611805e+00	1.533380e+00	5.800000e-04
2.620023e+00	1.533300e+00	5.800000e-04
2.628287e+00	1.533220e+00	5.900000e-04
2.636602e+00	1.533130e+00	5.900000e-04
2.644971e+00	1.533050e+00	6.000000e-04
2.653400e+00	1.532970e+00	6.100000e-04
2.661875e+00	1.532880e+00	6.100000e-04
2.670405e+00	1.532800e+00	6.200000e-04
2.678990e+00	1.532710e+00	6.200000e-04
2.687637e+00	1.532630e+00	6.300000e-04
2.696334e+00	1.532540e+00	6.400000e-04
2.705086e+00	1.532450e+00	6.400000e-04
2.713896e+00	1.532360e+00	6.500000e-04
2.722770e+00	1.532270e+00	6.600000e-04
2.731696e+00	1.532180e+00	6.600000e-04
2.740680e+00	1.532080e+00	6.700000e-04
2.749723e+00	1.531990e+00	6.800000e-04
2.758834e+00	1.531890e+00	6.900000e-04
2.767998e+00	1.531800e+00	6.900000e-04
2.777222e+00	1.531700e+00	7.000000e-04
2.786509e+00	1.531600e+00	7.100000e-04
2.795858e+00	1.531500e+00	7.100000e-04
2.805277e+00	1.531400e+00	7.200000e-04
2.814753e+00	1.531300e+00	7.300000e-04
2.824292e+00	1.531200e+00	7.400000e-04
2.833897e+00	1.531090e+00	7.400000e-04
2.843575e+00	1.530990e+00	7.500000e-04
2.853311e+00	1.530890e+00	7.600000e-04
2.863114e+00	1.530780e+00	7.700000e-04
2.872985e+00	1.530670e+00	7.800000e-04
2.882933e+00	1.530560e+00	7.900000e-04
2.892941e+00	1.530450e+00	8.000000e-04
2.903019e+00	1.530340e+00	8.100000e-04
2.913167e+00	1.530230e+00	8.200000e-04
2.923395e+00	1.530110e+00	8.200000e-04
2.933687e+00	1.529990e+00	8.300000e-04
2.944051e+00	1.529880e+00	8.400000e-04
2.954489e+00	1.529760e+00	8.500000e-04
2.965010e+00	1.529640e+00	8.600000e-04
2.975597e+00	1.529520e+00	8.700000e-04
2.986260e+00	1.529400e+00	8.900000e-04
2.997000e+00	1.529270e+00	9.000000e-04
3.007817e+00	1.529140e+00	9.100000e-04
3.018722e+00	1.529020e+00	9.200000e-04
3.029697e+00	1.528890e+00	9.300000e-04
3.040752e+00	1.528760e+00	9.400000e-04
3.051888e+00	1.528630e+00	9.500000e-04
3.063115e+00	1.528490e+00	9.600000e-04
3.074416e+00	1.528360e+00	9.700000e-04
3.085801e+00	1.528220e+00	9.800000e-04
3.097270e+00	1.528080e+00	1.000000e-03
3.108834e+00	1.527940e+00	1.010000e-03
3.120475e+00	1.527800e+00	1.020000e-03
3.132204e+00	1.527660e+00	1.040000e-03
3.144021e+00	1.527510e+00	1.050000e-03
3.155938e+00	1.527370e+00	1.060000e-03
3.167935e+00	1.527220e+00	1.080000e-03
3.180024e+00	1.527070e+00	1.090000e-03
3.192206e+00	1.526910e+00	1.100000e-03
3.204491e+00	1.526760e+00	1.120000e-03
3.216862e+00	1.526600e+00	1.130000e-03
3.229327e+00	1.526440e+00	1.150000e-03
3.241890e+00	1.526280e+00	1.160000e-03
3.254562e+00	1.526120e+00	1.180000e-03
3.267323e+00	1.525950e+00	1.200000e-03
3.280183e+00	1.525790e+00	1.210000e-03
3.293146e+00	1.525620e+00	1.230000e-03
3.306222e+00	1.525440e+00	1.250000e-03
3.319392e+00	1.525270e+00	1.260000e-03
3.332667e+00	1.525090e+00	1.280000e-03
3.346048e+00	1.524910e+00	1.300000e-03
3.359538e+00	1.524730e+00	1.310000e-03
3.373148e+00	1.524550e+00	1.330000e-03
3.386857e+00	1.524360e+00	1.350000e-03
3.400678e+00	1.524170e+00	1.370000e-03
3.414612e+00	1.523980e+00	1.390000e-03
3.428673e+00	1.523780e+00	1.410000e-03
3.442839e+00	1.523580e+00	1.430000e-03
3.457121e+00	1.523380e+00	1.450000e-03
3.471523e+00	1.523180e+00	1.470000e-03
3.486058e+00	1.522970e+00	1.490000e-03
3.500702e+00	1.522760e+00	1.520000e-03
3.515470e+00	1.522550e+00	1.540000e-03
3.530363e+00	1.522330e+00	1.560000e-03
3.545395e+00	1.522120e+00	1.590000e-03
3.560543e+00	1.521890e+00	1.610000e-03
3.575822e+00	1.521670e+00	1.640000e-03
3.591232e+00	1.521440e+00	1.660000e-03
3.606788e+00	1.521210e+00	1.690000e-03
3.622467e+00	1.520970e+00	1.710000e-03
3.638282e+00	1.520730e+00	1.740000e-03
3.654236e+00	1.520490e+00	1.770000e-03
3.670344e+00	1.520240e+00	1.790000e-03
3.686582e+00	1.519990e+00	1.820000e-03
3.702963e+00	1.519730e+00	1.850000e-03
3.719491e+00	1.519480e+00	1.880000e-03
3.736167e+00	1.519210e+00	1.910000e-03
3.753007e+00	1.518940e+00	1.950000e-03
3.769986e+00	1.518680e+00	1.980000e-03
3.787118e+00	1.518400e+00	2.010000e-03
3.804408e+00	1.518120e+00	2.040000e-03
3.821870e+00	1.517830e+00	2.080000e-03
3.839479e+00	1.517540e+00	2.110000e-03
3.857251e+00	1.517250e+00	2.150000e-03
3.875188e+00	1.516950e+00	2.190000e-03
3.893308e+00	1.516640e+00	2.220000e-03
3.911583e+00	1.516330e+00	2.260000e-03
3.930030e+00	1.516020e+00	2.300000e-03
3.948652e+00	1.515700e+00	2.340000e-03
3.967467e+00	1.515370e+00	2.390000e-03
3.986446e+00	1.515040e+00	2.430000e-03
4.005608e+00	1.514700e+00	2.470000e-03
4.024955e+00	1.514360e+00	2.520000e-03
4.044506e+00	1.514000e+00	2.560000e-03
4.064231e+00	1.513650e+00	2.610000e-03
4.084150e+00	1.513280e+00	2.660000e-03
4.104265e+00	1.512910e+00	2.710000e-03
4.124596e+00	1.512540e+00	2.760000e-03
4.145112e+00	1.512150e+00	2.810000e-03
4.165833e+00	1.511760e+00	2.870000e-03
4.186763e+00	1.511370e+00	2.920000e-03
4.207904e+00	1.510960e+00	2.980000e-03
4.229278e+00	1.510550e+00	3.040000e-03
4.250851e+00	1.510120e+00	3.100000e-03
4.272646e+00	1.509690e+00	3.160000e-03
4.294666e+00	1.509250e+00	3.230000e-03
4.316932e+00	1.508810e+00	3.290000e-03
4.339411e+00	1.508350e+00	3.360000e-03
4.362126e+00	1.507890e+00	3.430000e-03
4.385080e+00	1.507410e+00	3.500000e-03
4.408296e+00	1.506930e+00	3.580000e-03
4.431740e+00	1.506430e+00	3.650000e-03
4.455435e+00	1.505930e+00	3.730000e-03
4.479384e+00	1.505410e+00	3.810000e-03
4.503612e+00	1.504890e+00	3.900000e-03
4.528083e+00	1.504350e+00	3.980000e-03
4.552822e+00	1.503800e+00	4.070000e-03
4.577832e+00	1.503240e+00	4.160000e-03
4.603140e+00	1.502660e+00	4.260000e-03
4.628708e+00	1.502080e+00	4.360000e-03
4.654562e+00	1.501480e+00	4.460000e-03
4.680706e+00	1.500860e+00	4.560000e-03
4.707167e+00	1.500240e+00	4.670000e-03
4.733907e+00	1.499590e+00	4.780000e-03
4.760953e+00	1.498940e+00	4.900000e-03
4.788309e+00	1.498270e+00	5.020000e-03
4.815981e+00	1.497580e+00	5.140000e-03
4.843999e+00	1.496880e+00	5.270000e-03
4.872321e+00	1.496150e+00	5.400000e-03
4.900976e+00	1.495410e+00	5.540000e-03
4.929970e+00	1.494660e+00	5.680000e-03
4.959333e+00	1.493880e+00	5.830000e-03
4.989024e+00	1.493080e+00	5.980000e-03
5.019072e+00	1.492270e+00	6.150000e-03
5.049485e+00	1.491430e+00	6.310000e-03
5.080294e+00	1.490570e+00	6.480000e-03
5.111455e+00	1.489690e+00	6.660000e-03
5.143001e+00	1.488780e+00	6.850000e-03
5.174939e+00	1.487850e+00	7.040000e-03
5.207303e+00	1.486900e+00	7.250000e-03
5.240047e+00	1.485920e+00	7.460000e-03
5.273205e+00	1.484910e+00	7.680000e-03
5.306785e+00	1.483870e+00	7.910000e-03
5.340825e+00	1.482800e+00	8.150000e-03
5.375275e+00	1.481700e+00	8.400000e-03
5.410172e+00	1.480570e+00	8.660000e-03
5.445526e+00	1.479410e+00	8.930000e-03
5.481374e+00	1.478210e+00	9.210000e-03
5.517668e+00	1.476970e+00	9.510000e-03
5.554445e+00	1.475690e+00	9.830000e-03
5.591715e+00	1.474380e+00	1.015000e-02
5.629490e+00	1.473020e+00	1.050000e-02
5.667810e+00	1.471620e+00	1.086000e-02
5.706623e+00	1.470180e+00	1.124000e-02
5.745971e+00	1.468680e+00	1.164000e-02
5.785865e+00	1.467140e+00	1.206000e-02
5.826351e+00	1.465540e+00	1.250000e-02
5.867374e+00	1.463880e+00	1.297000e-02
5.908978e+00	1.462170e+00	1.346000e-02
5.951177e+00	1.460400e+00	1.399000e-02
5.994018e+00	1.458560e+00	1.453000e-02
6.037444e+00	1.456660e+00	1.512000e-02
6.081504e+00	1.454680e+00	1.574000e-02
6.126212e+00	1.452620e+00	1.639000e-02
6.171620e+00	1.450490e+00	1.709000e-02
6.217668e+00	1.448280e+00	1.782000e-02
6.264408e+00	1.445970e+00	1.861000e-02
6.311856e+00	1.443570e+00	1.946000e-02
6.360069e+00	1.441070e+00	2.035000e-02
6.408983e+00	1.438470e+00	2.131000e-02
6.458655e+00	1.435750e+00	2.233000e-02
6.509103e+00	1.432920e+00	2.343000e-02
6.560388e+00	1.429960e+00	2.461000e-02
6.612445e+00	1.426860e+00	2.588000e-02
6.665334e+00	1.423620e+00	2.725000e-02
6.719075e+00	1.420230e+00	2.873000e-02
6.773691e+00	1.416670e+00	3.032000e-02
6.829248e+00	1.412940e+00	3.206000e-02
6.885677e+00	1.409020e+00	3.394000e-02
6.943046e+00	1.404910e+00	3.598000e-02
7.001379e+00	1.400580e+00	3.822000e-02
7.060751e+00	1.396020e+00	4.065000e-02
7.121087e+00	1.391230e+00	4.333000e-02
7.182463e+00	1.386170e+00	4.627000e-02
7.244907e+00	1.380830e+00	4.951000e-02
7.308499e+00	1.375200e+00	5.309000e-02
7.373163e+00	1.369250e+00	5.706000e-02
7.438982e+00	1.362960e+00	6.148000e-02
7.505986e+00	1.356320e+00	6.642000e-02
7.574266e+00	1.349290e+00	7.194000e-02
7.643741e+00	1.341880e+00	7.814000e-02
7.714502e+00	1.334070e+00	8.515000e-02
7.786585e+00	1.325840e+00	9.307000e-02
7.860090e+00	1.317210e+00	1.020900e-01
7.934934e+00	1.308200e+00	1.123800e-01
8.011216e+00	1.298850e+00	1.241600e-01
8.088979e+00	1.289260e+00	1.377000e-01
8.168333e+00	1.279560e+00	1.533100e-01
8.249192e+00	1.269980e+00	1.713400e-01
8.331667e+00	1.260860e+00	1.921900e-01
8.415808e+00	1.252680e+00	2.162800e-01
8.501666e+00	1.246130e+00	2.440100e-01
8.589368e+00	1.242180e+00	2.757000e-01
8.650220e+00	1.239960e+00	3.010500e-01
8.763935e+00	1.240330e+00	3.430400e-01
8.880679e+00	1.243470e+00	3.898000e-01
9.000576e+00	1.259590e+00	4.490300e-01
9.123755e+00	1.301070e+00	5.099100e-01
9.250352e+00	1.360340e+00	5.534800e-01
9.380511e+00	1.427130e+00	5.805000e-01
9.514386e+00	1.496120e+00	5.936600e-01
9.652230e+00	1.570580e+00	5.894100e-01
9.794032e+00	1.639380e+00	5.637300e-01
9.940061e+00	1.692910e+00	5.227000e-01
1.009048e+01	1.726560e+00	4.735600e-01
1.024556e+01	1.745950e+00	4.292100e-01
1.040548e+01	1.755180e+00	3.918300e-01
1.057047e+01	1.764170e+00	3.593200e-01
1.074078e+01	1.766690e+00	3.240000e-01
1.091666e+01	1.762920e+00	2.941100e-01
1.109841e+01	1.757400e+00	2.717100e-01
1.128630e+01	1.754570e+00	2.520400e-01
1.148067e+01	1.754370e+00	2.297300e-01
1.168185e+01	1.746490e+00	2.048200e-01
1.189021e+01	1.731040e+00	1.783300e-01
1.210613e+01	1.706350e+00	1.599800e-01
1.233005e+01	1.686280e+00	1.541100e-01
1.256239e+01	1.669840e+00	1.510200e-01
1.280367e+01	1.651770e+00	1.441100e-01
1.305439e+01	1.635740e+00	1.447400e-01
1.331514e+01	1.618540e+00	1.458800e-01
1.358650e+01	1.602120e+00	1.499100e-01
1.386916e+01	1.588900e+00	1.557100e-01
1.416382e+01	1.577910e+00	1.599800e-01
1.447130e+01	1.563230e+00	1.631000e-01
1.479240e+01	1.546430e+00	1.673000e-01
1.512809e+01	1.521140e+00	1.771700e-01
1.547935e+01	1.494080e+00	1.956000e-01
1.584733e+01	1.469390e+00	2.237600e-01
1.623321e+01	1.452070e+00	2.651300e-01
1.663838e+01	1.443890e+00	3.080700e-01
1.706426e+01	1.446750e+00	3.528100e-01
1.751255e+01	1.458010e+00	4.020700e-01
1.798500e+01	1.478400e+00	4.460400e-01
1.848367e+01	1.506900e+00	4.875900e-01
1.901076e+01	1.539140e+00	5.268700e-01
1.956882e+01	1.577010e+00	5.706600e-01
2.016060e+01	1.636410e+00	6.092300e-01
2.078933e+01	1.712480e+00	6.391400e-01
2.145849e+01	1.803440e+00	6.416500e-01
2.217221e+01	1.887880e+00	5.958300e-01
2.293499e+01	1.931730e+00	5.415900e-01
2.375218e+01	1.957490e+00	4.867600e-01
2.462969e+01	1.962560e+00	4.520500e-01
2.557460e+01	1.976540e+00	4.242300e-01
2.659483e+01	1.982470e+00	3.963700e-01
2.769991e+01	1.991430e+00	3.811200e-01
2.890073e+01	2.004550e+00	3.645600e-01
3.021048e+01	2.015510e+00	3.431300e-01
3.164447e+01	2.026970e+00	3.250300e-01
3.322149e+01	2.029810e+00	2.994000e-01
3.496381e+01	2.041550e+00	2.771200e-01
3.689914e+01	2.044190e+00	2.556100e-01
3.906113e+01	2.046360e+00	2.411100e-01
4.149240e+01	2.047940e+00	2.243600e-01
4.424622e+01	2.053880e+00	2.086100e-01
4.739179e+01	2.053400e+00	2.005000e-01
5.101859e+01	2.055700e+00	1.788800e-01
5.524679e+01	2.057230e+00	1.638100e-01
6.023879e+01	2.058780e+00	1.499900e-01
6.622297e+01	2.060880e+00	1.367500e-01
7.352671e+01	2.063260e+00	1.232500e-01
8.264190e+01	2.065300e+00	1.095000e-01
9.433606e+01	2.067110e+00	9.593000e-02
1.098862e+02	2.068730e+00	8.229000e-02
1.315743e+02	2.069930e+00	6.864000e-02
1.639285e+02	2.070970e+00	5.523000e-02
2.173833e+02	2.071570e+00	4.182000e-02
3.225682e+02	2.072360e+00	2.930000e-02
6.249727e+02	2.074400e+00	1.572000e-02
9.998000e+03	2.074650e+00	8.600000e-04
