Repository: MartianColonist/POSEIDON

.. raw:: html

   <div align="center">
   </img>
   </div>
   <br/><br/>

.. image:: https://readthedocs.org/projects/poseidon-retrievals/badge/?version=latest
   :target: https://poseidon-retrievals.readthedocs.io/en/latest/?badge=latest
   :alt: Documentation Status

.. image:: https://img.shields.io/badge/License-BSD_3--Clause-blue.svg
   :target: https://github.com/MartianColonist/POSEIDON/blob/main/LICENSE
   :alt: GitHub License

.. image:: https://github.com/MartianColonist/POSEIDON/actions/workflows/pytest_testing.yml/badge.svg
   :target: https://github.com/MartianColonist/POSEIDON/actions/workflows/pytest_testing.yml
   :alt: Pytest Test Suite Status

..

File: refractive_indices_txt_files/File_names_corresponding_to_name_in_supported_species/Mg2SiO4_amorph_sol_gel.txt (part 2 of 5)
#Refractive index of amporphous (sol-gel) Mg2SiO4[s]; Jäger et al. (2003), A&A Vol. 408; Database of Optical Constants for Cosmic Dust, Laboratory Astrophysics Group of the AIU Jena
#Data points: 4847
#Wavelength (micron) n  k
2.477877e-01	1.648430e+00	8.300000e-04
2.478524e-01	1.648400e+00	8.300000e-04
2.479172e-01	1.648370e+00	8.300000e-04
2.479820e-01	1.648330e+00	8.300000e-04
2.480468e-01	1.648310e+00	8.300000e-04
2.481117e-01	1.648270e+00	8.300000e-04
2.481766e-01	1.648240e+00	8.300000e-04
2.482416e-01	1.648200e+00	8.300000e-04
2.483066e-01	1.648170e+00	8.300000e-04
2.483716e-01	1.648140e+00	8.300000e-04
2.484367e-01	1.648110e+00	8.263830e-04
2.485017e-01	1.648070e+00	8.200000e-04
2.485669e-01	1.648050e+00	8.200000e-04
2.486320e-01	1.648010e+00	8.200000e-04
2.486972e-01	1.647970e+00	8.200000e-04
2.487624e-01	1.647950e+00	8.200000e-04
2.488277e-01	1.647910e+00	8.200000e-04
2.488930e-01	1.647880e+00	8.200000e-04
2.489583e-01	1.647850e+00	8.200000e-04
2.490237e-01	1.647820e+00	8.200000e-04
2.490891e-01	1.647790e+00	8.185440e-04
2.491545e-01	1.647760e+00	8.100000e-04
2.492200e-01	1.647720e+00	8.100000e-04
2.492855e-01	1.647690e+00	8.100000e-04
2.493510e-01	1.647660e+00	8.100000e-04
2.494166e-01	1.647630e+00	8.100000e-04
2.494822e-01	1.647600e+00	8.100000e-04
2.495478e-01	1.647570e+00	8.100000e-04
2.496135e-01	1.647530e+00	8.100000e-04
2.496792e-01	1.647500e+00	8.100000e-04
2.497449e-01	1.647470e+00	8.100000e-04
2.498107e-01	1.647440e+00	8.019250e-04
2.498765e-01	1.647410e+00	8.000000e-04
2.499423e-01	1.647380e+00	8.000000e-04
2.500082e-01	1.647350e+00	8.000000e-04
2.500741e-01	1.647320e+00	8.000000e-04
2.501401e-01	1.647280e+00	8.000000e-04
2.502061e-01	1.647260e+00	8.000000e-04
2.502721e-01	1.647220e+00	8.000000e-04
2.503381e-01	1.647190e+00	8.000000e-04
2.504042e-01	1.647160e+00	8.000000e-04
2.504703e-01	1.647130e+00	8.000000e-04
2.505365e-01	1.647100e+00	8.000000e-04
2.506027e-01	1.647070e+00	8.000000e-04
2.506689e-01	1.647030e+00	7.977340e-04
2.507352e-01	1.647010e+00	7.900000e-04
2.508015e-01	1.646970e+00	7.900000e-04
2.508678e-01	1.646940e+00	7.900000e-04
2.509342e-01	1.646910e+00	7.900000e-04
2.510006e-01	1.646880e+00	7.900000e-04
2.510670e-01	1.646850e+00	7.900000e-04
2.511335e-01	1.646820e+00	7.900000e-04
2.512000e-01	1.646790e+00	7.900000e-04
2.512665e-01	1.646760e+00	7.900000e-04
2.513331e-01	1.646730e+00	7.900000e-04
2.513997e-01	1.646690e+00	7.900000e-04
2.514664e-01	1.646670e+00	7.823290e-04
2.515331e-01	1.646630e+00	7.800000e-04
2.515998e-01	1.646600e+00	7.800000e-04
2.516665e-01	1.646570e+00	7.800000e-04
2.517333e-01	1.646540e+00	7.800000e-04
2.518001e-01	1.646510e+00	7.800000e-04
2.518670e-01	1.646480e+00	7.800000e-04
2.519339e-01	1.646450e+00	7.800000e-04
2.520008e-01	1.646420e+00	7.800000e-04
2.520678e-01	1.646390e+00	7.800000e-04
2.521348e-01	1.646360e+00	7.744930e-04
2.522018e-01	1.646330e+00	7.700000e-04
2.522689e-01	1.646300e+00	7.700000e-04
2.523360e-01	1.646260e+00	7.700000e-04
2.524032e-01	1.646240e+00	7.700000e-04
2.524704e-01	1.646210e+00	7.700000e-04
2.525376e-01	1.646180e+00	7.700000e-04
2.526048e-01	1.646150e+00	7.700000e-04
2.526721e-01	1.646120e+00	7.700000e-04
2.527394e-01	1.646090e+00	7.700000e-04
2.528068e-01	1.646060e+00	7.700000e-04
2.528742e-01	1.646020e+00	7.700000e-04
2.529416e-01	1.646000e+00	7.700000e-04
2.530091e-01	1.645970e+00	7.700000e-04
2.530766e-01	1.645940e+00	7.700000e-04
2.531442e-01	1.645910e+00	7.627370e-04
2.532117e-01	1.645880e+00	7.600000e-04
2.532793e-01	1.645850e+00	7.600000e-04
2.533470e-01	1.645820e+00	7.600000e-04
2.534147e-01	1.645790e+00	7.600000e-04
2.534824e-01	1.645760e+00	7.600000e-04
2.535502e-01	1.645730e+00	7.600000e-04
2.536180e-01	1.645700e+00	7.600000e-04
2.536858e-01	1.645670e+00	7.600000e-04
2.537537e-01	1.645640e+00	7.600000e-04
2.538216e-01	1.645610e+00	7.600000e-04
2.538895e-01	1.645580e+00	7.561140e-04
2.539575e-01	1.645550e+00	7.500000e-04
2.540255e-01	1.645530e+00	7.500000e-04
2.540935e-01	1.645500e+00	7.500000e-04
2.541616e-01	1.645460e+00	7.500000e-04
2.542297e-01	1.645440e+00	7.500000e-04
2.542979e-01	1.645410e+00	7.500000e-04
2.543661e-01	1.645380e+00	7.500000e-04
2.544343e-01	1.645350e+00	7.500000e-04
2.545026e-01	1.645320e+00	7.500000e-04
2.545709e-01	1.645290e+00	7.500000e-04
2.546392e-01	1.645260e+00	7.494920e-04
2.547076e-01	1.645230e+00	7.407090e-04
2.547760e-01	1.645210e+00	7.400000e-04
2.548445e-01	1.645180e+00	7.400000e-04
2.549130e-01	1.645150e+00	7.400000e-04
2.549815e-01	1.645120e+00	7.400000e-04
2.550501e-01	1.645090e+00	7.400000e-04
2.551187e-01	1.645060e+00	7.400000e-04
2.551873e-01	1.645030e+00	7.400000e-04
2.552560e-01	1.645000e+00	7.400000e-04
2.553247e-01	1.644970e+00	7.400000e-04
2.553934e-01	1.644940e+00	7.400000e-04
2.554622e-01	1.644910e+00	7.400000e-04
2.555310e-01	1.644890e+00	7.400000e-04
2.555999e-01	1.644860e+00	7.400000e-04
2.556688e-01	1.644830e+00	7.400000e-04
2.557377e-01	1.644800e+00	7.389530e-04
2.558067e-01	1.644770e+00	7.301680e-04
2.558757e-01	1.644740e+00	7.300000e-04
2.559447e-01	1.644720e+00	7.300000e-04
2.560138e-01	1.644690e+00	7.300000e-04
2.560829e-01	1.644660e+00	7.300000e-04
2.561521e-01	1.644630e+00	7.300000e-04
2.562213e-01	1.644600e+00	7.300000e-04
2.562905e-01	1.644580e+00	7.300000e-04
2.563598e-01	1.644550e+00	7.300000e-04
2.564291e-01	1.644510e+00	7.300000e-04
2.564984e-01	1.644490e+00	7.300000e-04
2.565678e-01	1.644460e+00	7.235490e-04
2.566372e-01	1.644430e+00	7.200000e-04
2.567067e-01	1.644400e+00	7.200000e-04
2.567762e-01	1.644370e+00	7.200000e-04
2.568457e-01	1.644350e+00	7.200000e-04
2.569153e-01	1.644320e+00	7.200000e-04
2.569849e-01	1.644290e+00	7.200000e-04
2.570545e-01	1.644270e+00	7.200000e-04
2.571242e-01	1.644230e+00	7.200000e-04
2.571939e-01	1.644200e+00	7.200000e-04
2.572637e-01	1.644180e+00	7.200000e-04
2.573335e-01	1.644150e+00	7.200000e-04
2.574033e-01	1.644120e+00	7.181430e-04
2.574732e-01	1.644100e+00	7.100000e-04
2.575431e-01	1.644070e+00	7.100000e-04
2.576130e-01	1.644040e+00	7.100000e-04
2.576830e-01	1.644010e+00	7.100000e-04
2.577530e-01	1.643980e+00	7.100000e-04
2.578231e-01	1.643960e+00	7.100000e-04
2.578932e-01	1.643930e+00	7.100000e-04
2.579633e-01	1.643900e+00	7.100000e-04
2.580335e-01	1.643880e+00	7.100000e-04
2.581037e-01	1.643840e+00	7.100000e-04
2.581740e-01	1.643810e+00	7.100000e-04
2.582443e-01	1.643790e+00	7.100000e-04
2.583146e-01	1.643760e+00	7.100000e-04
2.583849e-01	1.643740e+00	7.100000e-04
2.584554e-01	1.643710e+00	7.100000e-04
2.585258e-01	1.643680e+00	7.100000e-04
2.585963e-01	1.643650e+00	7.088190e-04
2.586668e-01	1.643620e+00	7.000360e-04
2.587374e-01	1.643590e+00	7.000000e-04
2.588080e-01	1.643570e+00	7.000000e-04
2.588786e-01	1.643540e+00	7.000000e-04
2.589493e-01	1.643510e+00	7.000000e-04
2.590200e-01	1.643490e+00	7.000000e-04
2.590907e-01	1.643460e+00	7.000000e-04
2.591615e-01	1.643440e+00	7.000000e-04
2.592323e-01	1.643410e+00	7.000000e-04
2.593032e-01	1.643380e+00	7.000000e-04
2.593741e-01	1.643350e+00	7.000000e-04
2.594451e-01	1.643320e+00	7.000000e-04
2.595160e-01	1.643290e+00	6.946300e-04
2.595871e-01	1.643270e+00	6.900000e-04
2.596581e-01	1.643240e+00	6.900000e-04
2.597292e-01	1.643210e+00	6.900000e-04
2.598004e-01	1.643190e+00	6.900000e-04
2.598715e-01	1.643160e+00	6.900000e-04
2.599428e-01	1.643140e+00	6.900000e-04
2.600140e-01	1.643110e+00	6.900000e-04
2.600853e-01	1.643080e+00	6.900000e-04
2.601567e-01	1.643060e+00	6.900000e-04
2.602280e-01	1.643030e+00	6.900000e-04
2.602994e-01	1.643000e+00	6.900000e-04
2.603709e-01	1.642980e+00	6.892260e-04
2.604424e-01	1.642950e+00	6.804410e-04
2.605139e-01	1.642920e+00	6.800000e-04
2.605855e-01	1.642900e+00	6.800000e-04
2.606571e-01	1.642870e+00	6.800000e-04
2.607287e-01	1.642850e+00	6.800000e-04
2.608004e-01	1.642820e+00	6.800000e-04
2.608722e-01	1.642790e+00	6.800000e-04
2.609439e-01	1.642770e+00	6.800000e-04
2.610157e-01	1.642740e+00	6.800000e-04
2.610876e-01	1.642710e+00	6.800000e-04
2.611595e-01	1.642680e+00	6.800000e-04
2.612314e-01	1.642660e+00	6.800000e-04
2.613033e-01	1.642640e+00	6.800000e-04
2.613754e-01	1.642610e+00	6.800000e-04
2.614474e-01	1.642580e+00	6.800000e-04
2.615195e-01	1.642560e+00	6.800000e-04
2.615916e-01	1.642530e+00	6.800000e-04
2.616638e-01	1.642500e+00	6.800000e-04
2.617360e-01	1.642480e+00	6.723330e-04
2.618082e-01	1.642450e+00	6.700000e-04
2.618805e-01	1.642420e+00	6.700000e-04
2.619528e-01	1.642400e+00	6.700000e-04
2.620252e-01	1.642370e+00	6.700000e-04
2.620976e-01	1.642350e+00	6.700000e-04
2.621700e-01	1.642320e+00	6.700000e-04
2.622425e-01	1.642290e+00	6.700000e-04
2.623150e-01	1.642270e+00	6.700000e-04
2.623876e-01	1.642240e+00	6.700000e-04
2.624602e-01	1.642210e+00	6.700000e-04
2.625328e-01	1.642190e+00	6.700000e-04
2.626055e-01	1.642160e+00	6.700000e-04
2.626782e-01	1.642130e+00	6.681450e-04
2.627510e-01	1.642110e+00	6.600000e-04
2.628238e-01	1.642080e+00	6.600000e-04
2.628967e-01	1.642060e+00	6.600000e-04
2.629695e-01	1.642030e+00	6.600000e-04
2.630425e-01	1.642000e+00	6.600000e-04
2.631154e-01	1.641980e+00	6.600000e-04
2.631884e-01	1.641960e+00	6.600000e-04
2.632615e-01	1.641920e+00	6.600000e-04
2.633346e-01	1.641900e+00	6.600000e-04
2.634077e-01	1.641880e+00	6.600000e-04
2.634809e-01	1.641850e+00	6.600000e-04
2.635541e-01	1.641830e+00	6.600000e-04
2.636273e-01	1.641800e+00	6.600000e-04
2.637006e-01	1.641780e+00	6.551720e-04
2.637740e-01	1.641750e+00	6.500000e-04
2.638473e-01	1.641720e+00	6.500000e-04
2.639207e-01	1.641700e+00	6.500000e-04
2.639942e-01	1.641670e+00	6.500000e-04
2.640677e-01	1.641650e+00	6.500000e-04
2.641412e-01	1.641630e+00	6.500000e-04
2.642148e-01	1.641600e+00	6.500000e-04
2.642884e-01	1.641570e+00	6.500000e-04
2.643621e-01	1.641550e+00	6.500000e-04
2.644358e-01	1.641520e+00	6.500000e-04
2.645095e-01	1.641500e+00	6.500000e-04
2.645833e-01	1.641470e+00	6.500000e-04
2.646571e-01	1.641440e+00	6.500000e-04
2.647310e-01	1.641420e+00	6.500000e-04
2.648049e-01	1.641400e+00	6.500000e-04
2.648788e-01	1.641370e+00	6.500000e-04
2.649528e-01	1.641350e+00	6.500000e-04
2.650269e-01	1.641320e+00	6.500000e-04
2.651009e-01	1.641290e+00	6.482820e-04
2.651750e-01	1.641270e+00	6.400000e-04
2.652492e-01	1.641240e+00	6.400000e-04
2.653234e-01	1.641220e+00	6.400000e-04
2.653976e-01	1.641200e+00	6.400000e-04
2.654719e-01	1.641170e+00	6.400000e-04
2.655462e-01	1.641150e+00	6.400000e-04
2.656206e-01	1.641120e+00	6.400000e-04
2.656950e-01	1.641090e+00	6.400000e-04
2.657694e-01	1.641070e+00	6.400000e-04
2.658439e-01	1.641050e+00	6.400000e-04
2.659185e-01	1.641020e+00	6.400000e-04
2.659930e-01	1.641000e+00	6.400000e-04
2.660676e-01	1.640970e+00	6.400000e-04
2.661423e-01	1.640950e+00	6.400000e-04
2.662170e-01	1.640920e+00	6.365250e-04
2.662917e-01	1.640900e+00	6.300000e-04
2.663665e-01	1.640880e+00	6.300000e-04
2.664413e-01	1.640850e+00	6.300000e-04
2.665162e-01	1.640820e+00	6.300000e-04
2.665911e-01	1.640800e+00	6.300000e-04
2.666661e-01	1.640780e+00	6.300000e-04
2.667410e-01	1.640760e+00	6.300000e-04
2.668161e-01	1.640730e+00	6.300000e-04
2.668912e-01	1.640700e+00	6.300000e-04
2.669663e-01	1.640680e+00	6.300000e-04
2.670414e-01	1.640650e+00	6.300000e-04
2.671166e-01	1.640630e+00	6.300000e-04
2.671919e-01	1.640610e+00	6.300000e-04
2.672672e-01	1.640580e+00	6.300000e-04
2.673425e-01	1.640550e+00	6.247690e-04
2.674179e-01	1.640530e+00	6.200000e-04
2.674933e-01	1.640510e+00	6.200000e-04
2.675687e-01	1.640490e+00	6.200000e-04
2.676442e-01	1.640460e+00	6.200000e-04
2.677198e-01	1.640430e+00	6.200000e-04
2.677954e-01	1.640410e+00	6.200000e-04
2.678710e-01	1.640390e+00	6.200000e-04
2.679467e-01	1.640360e+00	6.200000e-04
2.680224e-01	1.640340e+00	6.200000e-04
2.680981e-01	1.640310e+00	6.200000e-04
2.681739e-01	1.640290e+00	6.200000e-04
2.682498e-01	1.640270e+00	6.200000e-04
2.683256e-01	1.640240e+00	6.200000e-04
2.684016e-01	1.640220e+00	6.200000e-04
2.684775e-01	1.640200e+00	6.200000e-04
2.685536e-01	1.640170e+00	6.200000e-04
2.686296e-01	1.640150e+00	6.200000e-04
2.687057e-01	1.640120e+00	6.200000e-04
2.687819e-01	1.640100e+00	6.200000e-04
2.688580e-01	1.640080e+00	6.190940e-04
2.689343e-01	1.640050e+00	6.103090e-04
2.690105e-01	1.640020e+00	6.100000e-04
2.690869e-01	1.640010e+00	6.100000e-04
2.691632e-01	1.639980e+00	6.100000e-04
2.692396e-01	1.639960e+00	6.100000e-04
2.693161e-01	1.639930e+00	6.100000e-04
2.693925e-01	1.639910e+00	6.100000e-04
2.694691e-01	1.639890e+00	6.100000e-04
2.695457e-01	1.639860e+00	6.100000e-04
2.696223e-01	1.639840e+00	6.100000e-04
2.696989e-01	1.639820e+00	6.100000e-04
2.697756e-01	1.639790e+00	6.100000e-04
2.698524e-01	1.639760e+00	6.100000e-04
2.699292e-01	1.639740e+00	6.100000e-04
2.700060e-01	1.639720e+00	6.073370e-04
2.700829e-01	1.639700e+00	6.000000e-04
2.701598e-01	1.639670e+00	6.000000e-04
2.702368e-01	1.639650e+00	6.000000e-04
2.703138e-01	1.639630e+00	6.000000e-04
2.703909e-01	1.639600e+00	6.000000e-04
2.704680e-01	1.639580e+00	6.000000e-04
2.705451e-01	1.639560e+00	6.000000e-04
2.706223e-01	1.639530e+00	6.000000e-04
2.706995e-01	1.639510e+00	6.000000e-04
2.707768e-01	1.639490e+00	6.000000e-04
2.708541e-01	1.639460e+00	6.000000e-04
2.709315e-01	1.639440e+00	6.000000e-04
2.710089e-01	1.639420e+00	6.000000e-04
2.710864e-01	1.639390e+00	6.000000e-04
2.711639e-01	1.639370e+00	6.000000e-04
2.712414e-01	1.639350e+00	5.967960e-04
2.713190e-01	1.639320e+00	5.900000e-04
2.713966e-01	1.639300e+00	5.900000e-04
2.714743e-01	1.639280e+00	5.900000e-04
2.715520e-01	1.639250e+00	5.900000e-04
2.716298e-01	1.639230e+00	5.900000e-04
2.717076e-01	1.639210e+00	5.900000e-04
2.717854e-01	1.639190e+00	5.900000e-04
2.718633e-01	1.639160e+00	5.900000e-04
2.719413e-01	1.639140e+00	5.900000e-04
2.720193e-01	1.639120e+00	5.900000e-04
2.720973e-01	1.639090e+00	5.900000e-04
2.721754e-01	1.639070e+00	5.900000e-04
2.722535e-01	1.639050e+00	5.900000e-04
2.723317e-01	1.639030e+00	5.900000e-04
2.724099e-01	1.639010e+00	5.900000e-04
2.724881e-01	1.638980e+00	5.900000e-04
2.725664e-01	1.638950e+00	5.900000e-04
2.726448e-01	1.638940e+00	5.900000e-04
2.727232e-01	1.638910e+00	5.900000e-04
2.728016e-01	1.638890e+00	5.900000e-04
2.728801e-01	1.638870e+00	5.900000e-04
2.729586e-01	1.638850e+00	5.835530e-04
2.730372e-01	1.638820e+00	5.800000e-04
2.731158e-01	1.638800e+00	5.800000e-04
2.731945e-01	1.638770e+00	5.800000e-04
2.732732e-01	1.638760e+00	5.800000e-04
2.733519e-01	1.638730e+00	5.800000e-04
2.734307e-01	1.638710e+00	5.800000e-04
2.735096e-01	1.638690e+00	5.800000e-04
2.735884e-01	1.638670e+00	5.800000e-04
2.736674e-01	1.638640e+00	5.800000e-04
2.737464e-01	1.638620e+00	5.800000e-04
2.738254e-01	1.638590e+00	5.800000e-04
2.739045e-01	1.638570e+00	5.800000e-04
2.739836e-01	1.638550e+00	5.800000e-04
2.740627e-01	1.638530e+00	5.800000e-04
2.741420e-01	1.638510e+00	5.800000e-04
2.742212e-01	1.638490e+00	5.800000e-04
2.743005e-01	1.638460e+00	5.742300e-04
2.743799e-01	1.638440e+00	5.700000e-04
2.744592e-01	1.638420e+00	5.700000e-04
2.745387e-01	1.638390e+00	5.700000e-04
2.746182e-01	1.638370e+00	5.700000e-04
2.746977e-01	1.638350e+00	5.700000e-04
2.747773e-01	1.638330e+00	5.700000e-04
2.748569e-01	1.638310e+00	5.700000e-04
2.749366e-01	1.638280e+00	5.700000e-04
2.750163e-01	1.638260e+00	5.700000e-04
2.750960e-01	1.638240e+00	5.700000e-04
2.751758e-01	1.638220e+00	5.700000e-04
2.752557e-01	1.638200e+00	5.700000e-04
2.753356e-01	1.638170e+00	5.700000e-04
2.754155e-01	1.638150e+00	5.700000e-04
2.754955e-01	1.638130e+00	5.700000e-04
2.755756e-01	1.638110e+00	5.700000e-04
2.756557e-01	1.638080e+00	5.649060e-04
2.757358e-01	1.638060e+00	5.600000e-04
2.758160e-01	1.638040e+00	5.600000e-04
2.758962e-01	1.638020e+00	5.600000e-04
2.759765e-01	1.638000e+00	5.600000e-04
2.760568e-01	1.637970e+00	5.600000e-04
2.761372e-01	1.637950e+00	5.600000e-04
2.762176e-01	1.637930e+00	5.600000e-04
2.762980e-01	1.637910e+00	5.600000e-04
2.763785e-01	1.637890e+00	5.600000e-04
2.764591e-01	1.637860e+00	5.600000e-04
2.765397e-01	1.637840e+00	5.600000e-04
2.766203e-01	1.637820e+00	5.600000e-04
2.767010e-01	1.637800e+00	5.600000e-04
2.767818e-01	1.637780e+00	5.600000e-04
2.768626e-01	1.637760e+00	5.600000e-04
2.769434e-01	1.637740e+00	5.600000e-04
2.770243e-01	1.637720e+00	5.600000e-04
2.771052e-01	1.637690e+00	5.600000e-04
2.771862e-01	1.637670e+00	5.600000e-04
2.772672e-01	1.637650e+00	5.600000e-04
2.773483e-01	1.637630e+00	5.600000e-04
2.774294e-01	1.637610e+00	5.600000e-04
2.775106e-01	1.637590e+00	5.600000e-04
2.775918e-01	1.637570e+00	5.540960e-04
2.776731e-01	1.637550e+00	5.500000e-04
2.777544e-01	1.637520e+00	5.500000e-04
2.778357e-01	1.637500e+00	5.500000e-04
2.779171e-01	1.637480e+00	5.500000e-04
2.779986e-01	1.637460e+00	5.500000e-04
2.780801e-01	1.637430e+00	5.500000e-04
2.781616e-01	1.637420e+00	5.500000e-04
2.782432e-01	1.637400e+00	5.500000e-04
2.783249e-01	1.637380e+00	5.500000e-04
2.784066e-01	1.637350e+00	5.500000e-04
2.784883e-01	1.637330e+00	5.500000e-04
2.785701e-01	1.637310e+00	5.500000e-04
2.786519e-01	1.637290e+00	5.500000e-04
2.787338e-01	1.637260e+00	5.500000e-04
2.788157e-01	1.637240e+00	5.500000e-04
2.788977e-01	1.637220e+00	5.500000e-04
2.789798e-01	1.637200e+00	5.500000e-04
2.790618e-01	1.637180e+00	5.459890e-04
2.791440e-01	1.637160e+00	5.400000e-04
2.792261e-01	1.637140e+00	5.400000e-04
2.793083e-01	1.637120e+00	5.400000e-04
2.793906e-01	1.637100e+00	5.400000e-04
2.794729e-01	1.637080e+00	5.400000e-04
2.795553e-01	1.637060e+00	5.400000e-04
2.796377e-01	1.637030e+00	5.400000e-04
2.797202e-01	1.637010e+00	5.400000e-04
2.798027e-01	1.636990e+00	5.400000e-04
2.798853e-01	1.636970e+00	5.400000e-04
2.799679e-01	1.636950e+00	5.400000e-04
2.800505e-01	1.636930e+00	5.400000e-04
2.801332e-01	1.636910e+00	5.400000e-04
2.802160e-01	1.636890e+00	5.400000e-04
2.802988e-01	1.636870e+00	5.400000e-04
2.803817e-01	1.636850e+00	5.400000e-04
2.804646e-01	1.636830e+00	5.400000e-04
2.805475e-01	1.636810e+00	5.378810e-04
2.806305e-01	1.636790e+00	5.300000e-04
2.807136e-01	1.636760e+00	5.300000e-04
2.807967e-01	1.636740e+00	5.300000e-04
2.808798e-01	1.636730e+00	5.300000e-04
2.809630e-01	1.636700e+00	5.300000e-04
2.810463e-01	1.636680e+00	5.300000e-04
2.811296e-01	1.636660e+00	5.300000e-04
2.812129e-01	1.636640e+00	5.300000e-04
2.812963e-01	1.636620e+00	5.300000e-04
2.813798e-01	1.636600e+00	5.300000e-04
2.814632e-01	1.636580e+00	5.300000e-04
2.815468e-01	1.636560e+00	5.300000e-04
2.816304e-01	1.636540e+00	5.300000e-04
2.817140e-01	1.636520e+00	5.300000e-04
2.817977e-01	1.636500e+00	5.300000e-04
2.818815e-01	1.636470e+00	5.300000e-04
2.819653e-01	1.636460e+00	5.300000e-04
2.820491e-01	1.636440e+00	5.300000e-04
2.821330e-01	1.636410e+00	5.300000e-04
2.822169e-01	1.636390e+00	5.300000e-04
2.823009e-01	1.636370e+00	5.300000e-04
2.823850e-01	1.636350e+00	5.300000e-04
2.824691e-01	1.636330e+00	5.300000e-04
2.825532e-01	1.636310e+00	5.300000e-04
2.826374e-01	1.636290e+00	5.282860e-04
2.827217e-01	1.636270e+00	5.200000e-04
2.828059e-01	1.636250e+00	5.200000e-04
2.828903e-01	1.636230e+00	5.200000e-04
2.829747e-01	1.636210e+00	5.200000e-04
2.830591e-01	1.636190e+00	5.200000e-04
2.831436e-01	1.636170e+00	5.200000e-04
2.832282e-01	1.636150e+00	5.200000e-04
2.833128e-01	1.636130e+00	5.200000e-04
2.833974e-01	1.636110e+00	5.200000e-04
2.834821e-01	1.636090e+00	5.200000e-04
2.835669e-01	1.636070e+00	5.200000e-04
2.836517e-01	1.636050e+00	5.200000e-04
2.837365e-01	1.636030e+00	5.200000e-04
2.838214e-01	1.636010e+00	5.200000e-04
2.839064e-01	1.635990e+00	5.200000e-04
2.839914e-01	1.635970e+00	5.200000e-04
2.840764e-01	1.635950e+00	5.200000e-04
2.841615e-01	1.635930e+00	5.200000e-04
2.842467e-01	1.635910e+00	5.200000e-04
2.843319e-01	1.635900e+00	5.126110e-04
2.844171e-01	1.635870e+00	5.100000e-04
2.845024e-01	1.635850e+00	5.100000e-04
2.845878e-01	1.635830e+00	5.100000e-04
2.846732e-01	1.635810e+00	5.100000e-04
2.847587e-01	1.635790e+00	5.100000e-04
2.848442e-01	1.635770e+00	5.100000e-04
2.849298e-01	1.635750e+00	5.100000e-04
2.850154e-01	1.635730e+00	5.100000e-04
2.851010e-01	1.635710e+00	5.100000e-04
2.851868e-01	1.635690e+00	5.100000e-04
2.852725e-01	1.635670e+00	5.100000e-04
2.853583e-01	1.635650e+00	5.100000e-04
2.854442e-01	1.635640e+00	5.100000e-04
2.855301e-01	1.635610e+00	5.100000e-04
2.856161e-01	1.635590e+00	5.100000e-04
2.857022e-01	1.635570e+00	5.100000e-04
2.857882e-01	1.635560e+00	5.100000e-04
2.858744e-01	1.635530e+00	5.100000e-04
2.859606e-01	1.635510e+00	5.100000e-04
2.860468e-01	1.635490e+00	5.069370e-04
2.861331e-01	1.635480e+00	5.000000e-04
2.862194e-01	1.635460e+00	5.000000e-04
2.863058e-01	1.635440e+00	5.000000e-04
2.863923e-01	1.635420e+00	5.000000e-04
2.864788e-01	1.635400e+00	5.000000e-04
2.865653e-01	1.635380e+00	5.000000e-04
2.866519e-01	1.635360e+00	5.000000e-04
2.867386e-01	1.635340e+00	5.000000e-04
2.868253e-01	1.635320e+00	5.000000e-04
2.869120e-01	1.635300e+00	5.000000e-04
2.869988e-01	1.635280e+00	5.000000e-04
2.870857e-01	1.635260e+00	5.000000e-04
2.871726e-01	1.635250e+00	5.000000e-04
2.872596e-01	1.635230e+00	5.000000e-04
2.873466e-01	1.635210e+00	5.000000e-04
2.874337e-01	1.635180e+00	5.000000e-04
2.875208e-01	1.635170e+00	5.000000e-04
2.876080e-01	1.635150e+00	5.000000e-04
2.876952e-01	1.635130e+00	5.000000e-04
2.877825e-01	1.635110e+00	5.000000e-04
2.878698e-01	1.635090e+00	5.000000e-04
2.879572e-01	1.635070e+00	5.000000e-04
2.880447e-01	1.635050e+00	5.000000e-04
2.881322e-01	1.635030e+00	5.000000e-04
2.882197e-01	1.635010e+00	5.000000e-04
2.883073e-01	1.635000e+00	5.000000e-04
2.883950e-01	1.634970e+00	4.997760e-04
2.884827e-01	1.634950e+00	4.909910e-04
2.885705e-01	1.634930e+00	4.900000e-04
2.886583e-01	1.634920e+00	4.900000e-04
2.887462e-01	1.634900e+00	4.900000e-04
2.888341e-01	1.634880e+00	4.900000e-04
2.889221e-01	1.634850e+00	4.900000e-04
2.890101e-01	1.634840e+00	4.900000e-04
2.890982e-01	1.634820e+00	4.900000e-04
2.891863e-01	1.634800e+00	4.900000e-04
2.892745e-01	1.634780e+00	4.900000e-04
2.893628e-01	1.634770e+00	4.900000e-04
2.894511e-01	1.634750e+00	4.900000e-04
2.895394e-01	1.634730e+00	4.900000e-04
2.896278e-01	1.634700e+00	4.900000e-04
2.897163e-01	1.634690e+00	4.900000e-04
2.898048e-01	1.634670e+00	4.900000e-04
2.898934e-01	1.634650e+00	4.900000e-04
2.899820e-01	1.634630e+00	4.900000e-04
2.900707e-01	1.634620e+00	4.900000e-04
2.901594e-01	1.634600e+00	4.900000e-04
2.902482e-01	1.634580e+00	4.900000e-04
2.903371e-01	1.634550e+00	4.865320e-04
2.904259e-01	1.634540e+00	4.800000e-04
2.905149e-01	1.634520e+00	4.800000e-04
2.906039e-01	1.634500e+00	4.800000e-04
2.906930e-01	1.634480e+00	4.800000e-04
2.907821e-01	1.634470e+00	4.800000e-04
2.908713e-01	1.634450e+00	4.800000e-04
2.909605e-01	1.634430e+00	4.800000e-04
2.910498e-01	1.634400e+00	4.800000e-04
2.911391e-01	1.634380e+00	4.800000e-04
2.912285e-01	1.634370e+00	4.800000e-04
2.913179e-01	1.634350e+00	4.800000e-04
2.914074e-01	1.634330e+00	4.800000e-04
2.914970e-01	1.634310e+00	4.800000e-04
2.915866e-01	1.634300e+00	4.800000e-04
2.916762e-01	1.634280e+00	4.800000e-04
2.917660e-01	1.634260e+00	4.800000e-04
2.918557e-01	1.634240e+00	4.800000e-04
2.919456e-01	1.634220e+00	4.800000e-04
2.920355e-01	1.634200e+00	4.800000e-04
2.921254e-01	1.634180e+00	4.800000e-04
2.922154e-01	1.634160e+00	4.800000e-04
2.923054e-01	1.634150e+00	4.732910e-04
2.923955e-01	1.634130e+00	4.700000e-04
2.924857e-01	1.634110e+00	4.700000e-04
2.925759e-01	1.634090e+00	4.700000e-04
2.926662e-01	1.634080e+00	4.700000e-04
2.927565e-01	1.634060e+00	4.700000e-04
2.928469e-01	1.634040e+00	4.700000e-04
2.929374e-01	1.634020e+00	4.700000e-04
2.930278e-01	1.634010e+00	4.700000e-04
2.931184e-01	1.633980e+00	4.700000e-04
2.932090e-01	1.633970e+00	4.700000e-04
2.932997e-01	1.633950e+00	4.700000e-04
2.933904e-01	1.633930e+00	4.700000e-04
2.934812e-01	1.633910e+00	4.700000e-04
2.935720e-01	1.633890e+00	4.700000e-04
2.936629e-01	1.633870e+00	4.700000e-04
2.937538e-01	1.633860e+00	4.700000e-04
2.938448e-01	1.633840e+00	4.700000e-04
2.939359e-01	1.633820e+00	4.700000e-04
2.940270e-01	1.633800e+00	4.700000e-04
2.941182e-01	1.633790e+00	4.700000e-04
2.942094e-01	1.633770e+00	4.700000e-04
2.943007e-01	1.633750e+00	4.700000e-04
2.943920e-01	1.633730e+00	4.700000e-04
2.944834e-01	1.633710e+00	4.700000e-04
2.945749e-01	1.633700e+00	4.700000e-04
2.946664e-01	1.633670e+00	4.700000e-04
2.947580e-01	1.633660e+00	4.700000e-04
2.948496e-01	1.633640e+00	4.700000e-04
2.949413e-01	1.633620e+00	4.685610e-04
2.950330e-01	1.633600e+00	4.600000e-04
2.951248e-01	1.633590e+00	4.600000e-04
2.952167e-01	1.633570e+00	4.600000e-04
2.953086e-01	1.633550e+00	4.600000e-04
2.954005e-01	1.633530e+00	4.600000e-04
2.954926e-01	1.633510e+00	4.600000e-04
2.955847e-01	1.633490e+00	4.600000e-04
2.956768e-01	1.633480e+00	4.600000e-04
2.957690e-01	1.633460e+00	4.600000e-04
2.958612e-01	1.633440e+00	4.600000e-04
2.959536e-01	1.633420e+00	4.600000e-04
2.960459e-01	1.633410e+00	4.600000e-04
2.961384e-01	1.633390e+00	4.600000e-04
2.962308e-01	1.633370e+00	4.600000e-04
2.963234e-01	1.633350e+00	4.600000e-04
2.964160e-01	1.633340e+00	4.600000e-04
2.965086e-01	1.633320e+00	4.600000e-04
2.966014e-01	1.633300e+00	4.600000e-04
2.966941e-01	1.633280e+00	4.600000e-04
2.967870e-01	1.633270e+00	4.600000e-04
2.968799e-01	1.633250e+00	4.600000e-04
2.969728e-01	1.633230e+00	4.600000e-04
2.970658e-01	1.633210e+00	4.565340e-04
2.971589e-01	1.633200e+00	4.500000e-04
2.972520e-01	1.633180e+00	4.500000e-04
2.973452e-01	1.633160e+00	4.500000e-04
2.974384e-01	1.633140e+00	4.500000e-04
2.975317e-01	1.633130e+00	4.500000e-04
2.976251e-01	1.633110e+00	4.500000e-04
2.977185e-01	1.633090e+00	4.500000e-04
2.978120e-01	1.633070e+00	4.500000e-04
2.979055e-01	1.633050e+00	4.500000e-04
2.979991e-01	1.633040e+00	4.500000e-04
2.980928e-01	1.633020e+00	4.500000e-04
2.981865e-01	1.633000e+00	4.500000e-04
2.982802e-01	1.632980e+00	4.500000e-04
2.983741e-01	1.632970e+00	4.500000e-04
2.984680e-01	1.632950e+00	4.500000e-04
2.985619e-01	1.632930e+00	4.500000e-04
2.986559e-01	1.632910e+00	4.500000e-04
2.987500e-01	1.632900e+00	4.500000e-04
2.988441e-01	1.632880e+00	4.500000e-04
2.989383e-01	1.632860e+00	4.500000e-04
2.990325e-01	1.632840e+00	4.500000e-04
2.991268e-01	1.632830e+00	4.500000e-04
2.992212e-01	1.632810e+00	4.500000e-04
2.993156e-01	1.632800e+00	4.457240e-04
2.994101e-01	1.632780e+00	4.400000e-04
2.995046e-01	1.632760e+00	4.400000e-04
2.995992e-01	1.632750e+00	4.400000e-04
2.996939e-01	1.632730e+00	4.400000e-04
2.997886e-01	1.632710e+00	4.400000e-04
2.998834e-01	1.632700e+00	4.400000e-04
2.999782e-01	1.632680e+00	4.400000e-04
3.000731e-01	1.632660e+00	4.400000e-04
3.001681e-01	1.632640e+00	4.400000e-04
3.002631e-01	1.632630e+00	4.400000e-04
3.003582e-01	1.632610e+00	4.400000e-04
3.004533e-01	1.632590e+00	4.400000e-04
3.005485e-01	1.632570e+00	4.400000e-04
3.006438e-01	1.632560e+00	4.400000e-04
3.007391e-01	1.632540e+00	4.400000e-04
3.008345e-01	1.632520e+00	4.400000e-04
3.009299e-01	1.632500e+00	4.400000e-04
3.010254e-01	1.632490e+00	4.400000e-04
3.011210e-01	1.632470e+00	4.400000e-04
3.012166e-01	1.632460e+00	4.400000e-04
3.013123e-01	1.632440e+00	4.400000e-04
3.014081e-01	1.632420e+00	4.400000e-04
3.015039e-01	1.632410e+00	4.400000e-04
3.015997e-01	1.632390e+00	4.400000e-04
3.016957e-01	1.632370e+00	4.361310e-04
3.017916e-01	1.632350e+00	4.300000e-04
3.018877e-01	1.632340e+00	4.300000e-04
3.019838e-01	1.632320e+00	4.300000e-04
3.020800e-01	1.632300e+00	4.300000e-04
3.021762e-01	1.632280e+00	4.300000e-04
3.022725e-01	1.632270e+00	4.300000e-04
3.023689e-01	1.632250e+00	4.300000e-04
3.024653e-01	1.632240e+00	4.300000e-04
3.025618e-01	1.632220e+00	4.300000e-04
3.026583e-01	1.632210e+00	4.300000e-04
3.027549e-01	1.632190e+00	4.300000e-04
3.028516e-01	1.632170e+00	4.300000e-04
3.029483e-01	1.632150e+00	4.300000e-04
3.030451e-01	1.632140e+00	4.300000e-04
3.031419e-01	1.632120e+00	4.300000e-04
3.032389e-01	1.632100e+00	4.300000e-04
3.033358e-01	1.632080e+00	4.300000e-04
3.034329e-01	1.632070e+00	4.300000e-04
3.035300e-01	1.632050e+00	4.300000e-04
3.036271e-01	1.632040e+00	4.300000e-04
3.037244e-01	1.632020e+00	4.300000e-04
3.038216e-01	1.632010e+00	4.300000e-04
3.039190e-01	1.631990e+00	4.300000e-04
3.040164e-01	1.631970e+00	4.300000e-04
3.041139e-01	1.631950e+00	4.300000e-04
3.042114e-01	1.631940e+00	4.300000e-04
3.043090e-01	1.631920e+00	4.300000e-04
3.044067e-01	1.631900e+00	4.300000e-04
3.045044e-01	1.631890e+00	4.300000e-04
3.046022e-01	1.631880e+00	4.300000e-04
3.047000e-01	1.631860e+00	4.300000e-04
3.047979e-01	1.631840e+00	4.300000e-04
3.048959e-01	1.631820e+00	4.262670e-04
3.049939e-01	1.631800e+00	4.200000e-04
3.050920e-01	1.631790e+00	4.200000e-04
3.051902e-01	1.631770e+00	4.200000e-04
3.052884e-01	1.631750e+00	4.200000e-04
3.053867e-01	1.631740e+00	4.200000e-04
3.054851e-01	1.631730e+00	4.200000e-04
3.055835e-01	1.631710e+00	4.200000e-04
3.056820e-01	1.631690e+00	4.200000e-04
3.057805e-01	1.631670e+00	4.200000e-04
3.058791e-01	1.631660e+00	4.200000e-04
3.059778e-01	1.631640e+00	4.200000e-04
3.060765e-01	1.631630e+00	4.200000e-04
3.061753e-01	1.631610e+00	4.200000e-04
3.062742e-01	1.631600e+00	4.200000e-04
3.063731e-01	1.631580e+00	4.200000e-04
3.064721e-01	1.631560e+00	4.200000e-04
3.065712e-01	1.631540e+00	4.200000e-04
3.066703e-01	1.631530e+00	4.200000e-04
3.067695e-01	1.631510e+00	4.200000e-04
3.068687e-01	1.631500e+00	4.200000e-04
3.069680e-01	1.631480e+00	4.200000e-04
3.070674e-01	1.631470e+00	4.200000e-04
3.071668e-01	1.631450e+00	4.200000e-04
3.072663e-01	1.631430e+00	4.200000e-04
3.073659e-01	1.631410e+00	4.200000e-04
3.074655e-01	1.631400e+00	4.178890e-04
3.075652e-01	1.631390e+00	4.100000e-04
3.076650e-01	1.631370e+00	4.100000e-04
3.077648e-01	1.631350e+00	4.100000e-04
3.078647e-01	1.631340e+00	4.100000e-04
3.079647e-01	1.631320e+00	4.100000e-04
3.080647e-01	1.631300e+00	4.100000e-04
3.081648e-01	1.631290e+00	4.100000e-04
3.082649e-01	1.631280e+00	4.100000e-04
3.083651e-01	1.631260e+00	4.100000e-04
3.084654e-01	1.631240e+00	4.100000e-04
3.085658e-01	1.631220e+00	4.100000e-04
3.086662e-01	1.631210e+00	4.100000e-04
3.087667e-01	1.631200e+00	4.100000e-04
3.088672e-01	1.631180e+00	4.100000e-04
3.089678e-01	1.631160e+00	4.100000e-04
3.090685e-01	1.631140e+00	4.100000e-04
3.091692e-01	1.631130e+00	4.100000e-04
3.092700e-01	1.631110e+00	4.100000e-04
3.093709e-01	1.631090e+00	4.100000e-04
3.094718e-01	1.631080e+00	4.100000e-04
3.095728e-01	1.631070e+00	4.100000e-04
3.096739e-01	1.631050e+00	4.100000e-04
3.097750e-01	1.631030e+00	4.100000e-04
3.098762e-01	1.631020e+00	4.100000e-04
3.099775e-01	1.631010e+00	4.100000e-04
3.100788e-01	1.630990e+00	4.100000e-04
3.101802e-01	1.630970e+00	4.100000e-04
3.102817e-01	1.630950e+00	4.019440e-04
3.103832e-01	1.630940e+00	4.000000e-04
3.104848e-01	1.630930e+00	4.000000e-04
3.105865e-01	1.630910e+00	4.000000e-04
3.106882e-01	1.630890e+00	4.000000e-04
3.107900e-01	1.630880e+00	4.000000e-04
3.108919e-01	1.630860e+00	4.000000e-04
3.109938e-01	1.630850e+00	4.000000e-04
3.110958e-01	1.630830e+00	4.000000e-04
3.111979e-01	1.630820e+00	4.000000e-04
3.113000e-01	1.630800e+00	4.000000e-04
3.114022e-01	1.630790e+00	4.000000e-04
3.115045e-01	1.630770e+00	4.000000e-04
3.116068e-01	1.630760e+00	4.000000e-04
3.117092e-01	1.630740e+00	4.000000e-04
3.118117e-01	1.630720e+00	4.000000e-04
3.119142e-01	1.630700e+00	4.000000e-04
3.120168e-01	1.630690e+00	4.000000e-04
3.121195e-01	1.630680e+00	4.000000e-04
3.122222e-01	1.630660e+00	4.000000e-04
3.123250e-01	1.630640e+00	4.000000e-04
3.124279e-01	1.630630e+00	4.000000e-04
3.125309e-01	1.630620e+00	4.000000e-04
3.126339e-01	1.630600e+00	4.000000e-04
3.127369e-01	1.630580e+00	4.000000e-04
3.128401e-01	1.630560e+00	4.000000e-04
3.129433e-01	1.630550e+00	4.000000e-04
3.130466e-01	1.630540e+00	4.000000e-04
3.131499e-01	1.630520e+00	4.000000e-04
3.132534e-01	1.630500e+00	4.000000e-04
3.133568e-01	1.630490e+00	4.000000e-04
3.134604e-01	1.630480e+00	4.000000e-04
3.135640e-01	1.630460e+00	4.000000e-04
3.136677e-01	1.630440e+00	4.000000e-04
3.137715e-01	1.630430e+00	4.000000e-04
3.138753e-01	1.630410e+00	4.000000e-04
3.139792e-01	1.630400e+00	4.000000e-04
3.140832e-01	1.630380e+00	3.969440e-04
3.141872e-01	1.630370e+00	3.900000e-04
3.142913e-01	1.630360e+00	3.900000e-04
3.143955e-01	1.630340e+00	3.900000e-04
3.144997e-01	1.630320e+00	3.900000e-04
3.146040e-01	1.630310e+00	3.900000e-04
3.147084e-01	1.630290e+00	3.900000e-04
3.148129e-01	1.630280e+00	3.900000e-04
3.149174e-01	1.630260e+00	3.900000e-04
3.150220e-01	1.630250e+00	3.900000e-04
3.151266e-01	1.630230e+00	3.900000e-04
3.152314e-01	1.630220e+00	3.900000e-04
3.153362e-01	1.630200e+00	3.900000e-04
3.154410e-01	1.630190e+00	3.900000e-04
3.155460e-01	1.630170e+00	3.900000e-04
3.156510e-01	1.630160e+00	3.900000e-04
3.157560e-01	1.630140e+00	3.900000e-04
3.158612e-01	1.630130e+00	3.900000e-04
3.159664e-01	1.630110e+00	3.900000e-04
3.160717e-01	1.630100e+00	3.900000e-04
3.161771e-01	1.630080e+00	3.900000e-04
3.162825e-01	1.630060e+00	3.900000e-04
3.163880e-01	1.630050e+00	3.900000e-04
3.164935e-01	1.630040e+00	3.900000e-04
3.165992e-01	1.630020e+00	3.900000e-04
3.167049e-01	1.630000e+00	3.900000e-04
3.168107e-01	1.629990e+00	3.900000e-04
3.169165e-01	1.629980e+00	3.900000e-04
3.170224e-01	1.629960e+00	3.900000e-04
3.171284e-01	1.629940e+00	3.822150e-04
3.172345e-01	1.629930e+00	3.800000e-04
3.173406e-01	1.629920e+00	3.800000e-04
3.174468e-01	1.629900e+00	3.800000e-04
3.175531e-01	1.629890e+00	3.800000e-04
3.176595e-01	1.629880e+00	3.800000e-04
3.177659e-01	1.629860e+00	3.800000e-04
3.178724e-01	1.629840e+00	3.800000e-04
3.179789e-01	1.629830e+00	3.800000e-04
3.180856e-01	1.629820e+00	3.800000e-04
3.181923e-01	1.629800e+00	3.800000e-04
3.182990e-01	1.629790e+00	3.800000e-04
3.184059e-01	1.629770e+00	3.800000e-04
3.185128e-01	1.629760e+00	3.800000e-04
3.186198e-01	1.629740e+00	3.800000e-04
3.187269e-01	1.629730e+00	3.800000e-04
3.188340e-01	1.629710e+00	3.800000e-04
3.189412e-01	1.629700e+00	3.800000e-04
3.190485e-01	1.629680e+00	3.800000e-04
3.191558e-01	1.629670e+00	3.800000e-04
3.192633e-01	1.629650e+00	3.800000e-04
3.193708e-01	1.629640e+00	3.800000e-04
3.194783e-01	1.629630e+00	3.800000e-04
3.195860e-01	1.629610e+00	3.800000e-04
3.196937e-01	1.629590e+00	3.800000e-04
3.198015e-01	1.629580e+00	3.800000e-04
3.199093e-01	1.629570e+00	3.800000e-04
3.200173e-01	1.629550e+00	3.800000e-04
3.201253e-01	1.629530e+00	3.800000e-04
3.202333e-01	1.629520e+00	3.774870e-04
3.203415e-01	1.629510e+00	3.700000e-04
3.204497e-01	1.629490e+00	3.700000e-04
3.205580e-01	1.629480e+00	3.700000e-04
3.206664e-01	1.629460e+00	3.700000e-04
3.207748e-01	1.629450e+00	3.700000e-04
3.208833e-01	1.629430e+00	3.700000e-04
3.209919e-01	1.629420e+00	3.700000e-04
3.211006e-01	1.629410e+00	3.700000e-04
3.212093e-01	1.629400e+00	3.700000e-04
3.213181e-01	1.629380e+00	3.700000e-04
3.214270e-01	1.629360e+00	3.700000e-04
3.215360e-01	1.629340e+00	3.700000e-04
3.216450e-01	1.629330e+00	3.700000e-04
3.217541e-01	1.629320e+00	3.700000e-04
3.218633e-01	1.629310e+00	3.700000e-04
3.219726e-01	1.629290e+00	3.700000e-04
3.220819e-01	1.629280e+00	3.700000e-04
3.221913e-01	1.629260e+00	3.700000e-04
3.223008e-01	1.629250e+00	3.700000e-04
3.224103e-01	1.629230e+00	3.700000e-04
3.225199e-01	1.629220e+00	3.700000e-04
3.226296e-01	1.629200e+00	3.700000e-04
3.227394e-01	1.629190e+00	3.700000e-04
3.228493e-01	1.629180e+00	3.700000e-04
3.229592e-01	1.629170e+00	3.700000e-04
3.230692e-01	1.629150e+00	3.700000e-04
3.231793e-01	1.629130e+00	3.700000e-04
3.232894e-01	1.629120e+00	3.700000e-04
3.233996e-01	1.629110e+00	3.700000e-04
3.235099e-01	1.629090e+00	3.700000e-04
3.236203e-01	1.629080e+00	3.700000e-04
3.237308e-01	1.629060e+00	3.700000e-04
3.238413e-01	1.629050e+00	3.700000e-04
3.239519e-01	1.629040e+00	3.700000e-04
3.240626e-01	1.629020e+00	3.700000e-04
3.241733e-01	1.629010e+00	3.700000e-04
3.242842e-01	1.628990e+00	3.700000e-04
3.243951e-01	1.628980e+00	3.700000e-04
3.245060e-01	1.628960e+00	3.700000e-04
3.246171e-01	1.628950e+00	3.700000e-04
3.247282e-01	1.628930e+00	3.673520e-04
3.248394e-01	1.628920e+00	3.600000e-04
3.249507e-01	1.628910e+00	3.600000e-04
3.250621e-01	1.628890e+00	3.600000e-04
3.251735e-01	1.628880e+00	3.600000e-04
3.252850e-01	1.628870e+00	3.600000e-04
3.253966e-01	1.628850e+00	3.600000e-04
3.255083e-01	1.628840e+00	3.600000e-04
3.256200e-01	1.628820e+00	3.600000e-04
3.257319e-01	1.628810e+00	3.600000e-04
3.258437e-01	1.628800e+00	3.600000e-04
3.259557e-01	1.628780e+00	3.600000e-04
3.260678e-01	1.628770e+00	3.600000e-04
3.261799e-01	1.628760e+00	3.600000e-04
3.262921e-01	1.628740e+00	3.600000e-04
3.264044e-01	1.628730e+00	3.600000e-04
3.265167e-01	1.628710e+00	3.600000e-04
3.266292e-01	1.628700e+00	3.600000e-04
3.267417e-01	1.628690e+00	3.600000e-04
3.268543e-01	1.628670e+00	3.600000e-04
3.269670e-01	1.628660e+00	3.600000e-04
3.270797e-01	1.628650e+00	3.600000e-04
3.271925e-01	1.628630e+00	3.600000e-04
3.273054e-01	1.628620e+00	3.600000e-04
3.274184e-01	1.628600e+00	3.600000e-04
3.275315e-01	1.628590e+00	3.600000e-04
3.276446e-01	1.628580e+00	3.600000e-04
3.277578e-01	1.628560e+00	3.600000e-04
3.278711e-01	1.628550e+00	3.600000e-04
3.279845e-01	1.628540e+00	3.600000e-04
3.280979e-01	1.628520e+00	3.600000e-04
3.282115e-01	1.628510e+00	3.600000e-04
3.283251e-01	1.628490e+00	3.562730e-04
3.284388e-01	1.628480e+00	3.500000e-04
3.285525e-01	1.628470e+00	3.500000e-04
3.286664e-01	1.628450e+00	3.500000e-04
3.287803e-01	1.628430e+00	3.500000e-04
3.288943e-01	1.628420e+00	3.500000e-04
3.290084e-01	1.628410e+00	3.500000e-04
3.291225e-01	1.628390e+00	3.500000e-04
3.292368e-01	1.628380e+00	3.500000e-04
3.293511e-01	1.628370e+00	3.500000e-04
3.294655e-01	1.628360e+00	3.500000e-04
3.295800e-01	1.628340e+00	3.500000e-04
3.296945e-01	1.628330e+00	3.500000e-04
3.298092e-01	1.628310e+00	3.500000e-04
3.299239e-01	1.628300e+00	3.500000e-04
3.300387e-01	1.628290e+00	3.500000e-04
3.301536e-01	1.628280e+00	3.500000e-04
3.302685e-01	1.628260e+00	3.500000e-04
3.303835e-01	1.628250e+00	3.500000e-04
3.304987e-01	1.628240e+00	3.500000e-04
3.306139e-01	1.628220e+00	3.500000e-04
3.307291e-01	1.628200e+00	3.500000e-04
3.308445e-01	1.628190e+00	3.500000e-04
3.309599e-01	1.628180e+00	3.500000e-04
3.310754e-01	1.628170e+00	3.500000e-04
3.311910e-01	1.628150e+00	3.500000e-04
3.313067e-01	1.628140e+00	3.500000e-04
3.314225e-01	1.628130e+00	3.500000e-04
3.315383e-01	1.628110e+00	3.500000e-04
3.316542e-01	1.628100e+00	3.500000e-04
3.317703e-01	1.628090e+00	3.500000e-04
3.318863e-01	1.628070e+00	3.500000e-04
3.320025e-01	1.628060e+00	3.500000e-04
3.321188e-01	1.628050e+00	3.464090e-04
3.322351e-01	1.628040e+00	3.400000e-04
3.323515e-01	1.628020e+00	3.400000e-04
3.324680e-01	1.628000e+00	3.400000e-04
3.325846e-01	1.627990e+00	3.400000e-04
3.327012e-01	1.627970e+00	3.400000e-04
3.328179e-01	1.627960e+00	3.400000e-04
3.329348e-01	1.627950e+00	3.400000e-04
3.330517e-01	1.627940e+00	3.400000e-04
3.331687e-01	1.627930e+00	3.400000e-04
3.332857e-01	1.627920e+00	3.400000e-04
3.334029e-01	1.627900e+00	3.400000e-04
3.335201e-01	1.627890e+00	3.400000e-04
3.336374e-01	1.627870e+00	3.400000e-04
3.337548e-01	1.627860e+00	3.400000e-04
3.338723e-01	1.627840e+00	3.400000e-04
3.339898e-01	1.627830e+00	3.400000e-04
3.341075e-01	1.627820e+00	3.400000e-04
3.342252e-01	1.627810e+00	3.400000e-04
3.343430e-01	1.627790e+00	3.400000e-04
3.344609e-01	1.627780e+00	3.400000e-04
3.345789e-01	1.627770e+00	3.400000e-04
3.346969e-01	1.627760e+00	3.400000e-04
3.348151e-01	1.627740e+00	3.400000e-04
3.349333e-01	1.627730e+00	3.400000e-04
3.350516e-01	1.627710e+00	3.400000e-04
3.351700e-01	1.627700e+00	3.400000e-04
3.352885e-01	1.627690e+00	3.400000e-04
3.354071e-01	1.627670e+00	3.400000e-04
3.355257e-01	1.627660e+00	3.400000e-04
3.356444e-01	1.627650e+00	3.400000e-04
3.357632e-01	1.627640e+00	3.400000e-04
3.358821e-01	1.627620e+00	3.400000e-04
3.360011e-01	1.627610e+00	3.400000e-04
3.361202e-01	1.627600e+00	3.400000e-04
3.362393e-01	1.627580e+00	3.389770e-04
3.363586e-01	1.627570e+00	3.301940e-04
3.364779e-01	1.627560e+00	3.300000e-04
3.365973e-01	1.627550e+00	3.300000e-04
3.367168e-01	1.627530e+00	3.300000e-04
3.368363e-01	1.627520e+00	3.300000e-04
3.369560e-01	1.627510e+00	3.300000e-04
3.370757e-01	1.627490e+00	3.300000e-04
3.371956e-01	1.627480e+00	3.300000e-04
3.373155e-01	1.627470e+00	3.300000e-04
3.374355e-01	1.627450e+00	3.300000e-04
3.375556e-01	1.627440e+00	3.300000e-04
3.376757e-01	1.627430e+00	3.300000e-04
3.377960e-01	1.627410e+00	3.300000e-04
3.379163e-01	1.627400e+00	3.300000e-04
3.380368e-01	1.627390e+00	3.300000e-04
3.381573e-01	1.627380e+00	3.300000e-04
3.382779e-01	1.627370e+00	3.300000e-04
