Repository: MartianColonist/POSEIDON

.. raw:: html

   <div align="center">
   </img>
   </div>
   <br/><br/>

.. image:: https://readthedocs.org/projects/poseidon-retrievals/badge/?version=latest
   :target: https://poseidon-retrievals.readthedocs.io/en/latest/?badge=latest
   :alt: Documentation Status

.. image:: https://img.shields.io/badge/License-BSD_3--Clause-blue.svg
   :target: https://github.com/MartianColonist/POSEIDON/blob/main/LICENSE
   :alt: GitHub License

.. image:: https://github.com/MartianColonist/POSEIDON/actions/workflows/pytest_testing.yml/badge.svg
   :target: https://github.com/MartianColonist/POSEIDON/actions/workflows/pytest_testing.yml
   :alt: Pytest Test Suite Status

..

File: refractive_indices_txt_files/File_names_corresponding_to_name_in_supported_species/Mg2SiO4_amorph_sol_gel.txt (part 4 of 5)
#Refractive index of amporphous (sol-gel) Mg2SiO4[s]; Jäger et al. (2003), A&A Vol. 408; Database of Optical Constants for Cosmic Dust, Laboratory Astrophysics Group of the AIU Jena
#Data points: 4847
#Wavelength (micron) n  k
5.334821e-01	1.618010e+00	1.600000e-04
5.337823e-01	1.618000e+00	1.600000e-04
5.340829e-01	1.618000e+00	1.600000e-04
5.343837e-01	1.617990e+00	1.600000e-04
5.346850e-01	1.617980e+00	1.600000e-04
5.349865e-01	1.617980e+00	1.600000e-04
5.352885e-01	1.617970e+00	1.600000e-04
5.355907e-01	1.617970e+00	1.600000e-04
5.358933e-01	1.617960e+00	1.600000e-04
5.361962e-01	1.617960e+00	1.600000e-04
5.364995e-01	1.617950e+00	1.600000e-04
5.368031e-01	1.617940e+00	1.600000e-04
5.371071e-01	1.617930e+00	1.600000e-04
5.374114e-01	1.617920e+00	1.600000e-04
5.377161e-01	1.617920e+00	1.600000e-04
5.380211e-01	1.617920e+00	1.557620e-04
5.383264e-01	1.617910e+00	1.500000e-04
5.386321e-01	1.617900e+00	1.500000e-04
5.389382e-01	1.617900e+00	1.500000e-04
5.392445e-01	1.617890e+00	1.500000e-04
5.395513e-01	1.617880e+00	1.500000e-04
5.398584e-01	1.617880e+00	1.500000e-04
5.401658e-01	1.617870e+00	1.500000e-04
5.404736e-01	1.617870e+00	1.500000e-04
5.407817e-01	1.617860e+00	1.500000e-04
5.410902e-01	1.617850e+00	1.500000e-04
5.413991e-01	1.617840e+00	1.500000e-04
5.417083e-01	1.617840e+00	1.500000e-04
5.420178e-01	1.617830e+00	1.500000e-04
5.423277e-01	1.617820e+00	1.500000e-04
5.426380e-01	1.617820e+00	1.500000e-04
5.429486e-01	1.617820e+00	1.500000e-04
5.432595e-01	1.617810e+00	1.500000e-04
5.435709e-01	1.617800e+00	1.500000e-04
5.438825e-01	1.617790e+00	1.500000e-04
5.441946e-01	1.617790e+00	1.500000e-04
5.445070e-01	1.617780e+00	1.500000e-04
5.448197e-01	1.617770e+00	1.500000e-04
5.451328e-01	1.617760e+00	1.500000e-04
5.454463e-01	1.617760e+00	1.500000e-04
5.457602e-01	1.617760e+00	1.500000e-04
5.460744e-01	1.617750e+00	1.500000e-04
5.463889e-01	1.617740e+00	1.500000e-04
5.467038e-01	1.617740e+00	1.500000e-04
5.470191e-01	1.617730e+00	1.500000e-04
5.473348e-01	1.617720e+00	1.500000e-04
5.476508e-01	1.617710e+00	1.500000e-04
5.479672e-01	1.617710e+00	1.500000e-04
5.482839e-01	1.617710e+00	1.500000e-04
5.486010e-01	1.617700e+00	1.500000e-04
5.489185e-01	1.617690e+00	1.500000e-04
5.492363e-01	1.617690e+00	1.500000e-04
5.495545e-01	1.617680e+00	1.500000e-04
5.498731e-01	1.617670e+00	1.500000e-04
5.501921e-01	1.617660e+00	1.500000e-04
5.505114e-01	1.617660e+00	1.500000e-04
5.508311e-01	1.617660e+00	1.500000e-04
5.511512e-01	1.617650e+00	1.500000e-04
5.514716e-01	1.617640e+00	1.500000e-04
5.517924e-01	1.617640e+00	1.500000e-04
5.521136e-01	1.617630e+00	1.500000e-04
5.524351e-01	1.617620e+00	1.500000e-04
5.527571e-01	1.617620e+00	1.500000e-04
5.530794e-01	1.617610e+00	1.500000e-04
5.534021e-01	1.617610e+00	1.500000e-04
5.537251e-01	1.617600e+00	1.500000e-04
5.540486e-01	1.617590e+00	1.500000e-04
5.543724e-01	1.617580e+00	1.500000e-04
5.546966e-01	1.617580e+00	1.500000e-04
5.550212e-01	1.617570e+00	1.500000e-04
5.553461e-01	1.617560e+00	1.500000e-04
5.556714e-01	1.617560e+00	1.500000e-04
5.559972e-01	1.617560e+00	1.500000e-04
5.563233e-01	1.617550e+00	1.500000e-04
5.566497e-01	1.617540e+00	1.500000e-04
5.569766e-01	1.617540e+00	1.500000e-04
5.573038e-01	1.617530e+00	1.500000e-04
5.576315e-01	1.617520e+00	1.500000e-04
5.579595e-01	1.617510e+00	1.500000e-04
5.582879e-01	1.617510e+00	1.500000e-04
5.586167e-01	1.617500e+00	1.500000e-04
5.589459e-01	1.617500e+00	1.500000e-04
5.592754e-01	1.617490e+00	1.500000e-04
5.596054e-01	1.617490e+00	1.500000e-04
5.599357e-01	1.617480e+00	1.500000e-04
5.602665e-01	1.617470e+00	1.500000e-04
5.605976e-01	1.617460e+00	1.500000e-04
5.609291e-01	1.617460e+00	1.500000e-04
5.612610e-01	1.617450e+00	1.500000e-04
5.615933e-01	1.617450e+00	1.500000e-04
5.619260e-01	1.617440e+00	1.500000e-04
5.622591e-01	1.617440e+00	1.500000e-04
5.625926e-01	1.617430e+00	1.500000e-04
5.629265e-01	1.617420e+00	1.500000e-04
5.632608e-01	1.617410e+00	1.500000e-04
5.635955e-01	1.617410e+00	1.500000e-04
5.639305e-01	1.617400e+00	1.500000e-04
5.642660e-01	1.617400e+00	1.500000e-04
5.646019e-01	1.617390e+00	1.500000e-04
5.649381e-01	1.617390e+00	1.500000e-04
5.652748e-01	1.617380e+00	1.500000e-04
5.656119e-01	1.617370e+00	1.500000e-04
5.659494e-01	1.617370e+00	1.500000e-04
5.662873e-01	1.617360e+00	1.500000e-04
5.666255e-01	1.617350e+00	1.500000e-04
5.669642e-01	1.617350e+00	1.500000e-04
5.673033e-01	1.617350e+00	1.500000e-04
5.676428e-01	1.617340e+00	1.500000e-04
5.679827e-01	1.617330e+00	1.500000e-04
5.683230e-01	1.617320e+00	1.500000e-04
5.686638e-01	1.617320e+00	1.500000e-04
5.690049e-01	1.617310e+00	1.500000e-04
5.693464e-01	1.617300e+00	1.500000e-04
5.696884e-01	1.617300e+00	1.500000e-04
5.700307e-01	1.617300e+00	1.500000e-04
5.703735e-01	1.617290e+00	1.500000e-04
5.707167e-01	1.617280e+00	1.500000e-04
5.710603e-01	1.617280e+00	1.500000e-04
5.714043e-01	1.617270e+00	1.500000e-04
5.717487e-01	1.617260e+00	1.500000e-04
5.720936e-01	1.617250e+00	1.500000e-04
5.724388e-01	1.617250e+00	1.500000e-04
5.727845e-01	1.617250e+00	1.500000e-04
5.731306e-01	1.617240e+00	1.500000e-04
5.734771e-01	1.617230e+00	1.500000e-04
5.738240e-01	1.617230e+00	1.500000e-04
5.741714e-01	1.617220e+00	1.500000e-04
5.745192e-01	1.617210e+00	1.500000e-04
5.748674e-01	1.617200e+00	1.500000e-04
5.752160e-01	1.617200e+00	1.500000e-04
5.755650e-01	1.617200e+00	1.500000e-04
5.759145e-01	1.617190e+00	1.500000e-04
5.762644e-01	1.617190e+00	1.500000e-04
5.766147e-01	1.617180e+00	1.500000e-04
5.769654e-01	1.617170e+00	1.500000e-04
5.773166e-01	1.617160e+00	1.500000e-04
5.776682e-01	1.617160e+00	1.500000e-04
5.780202e-01	1.617150e+00	1.500000e-04
5.783727e-01	1.617150e+00	1.500000e-04
5.787255e-01	1.617140e+00	1.465770e-04
5.790788e-01	1.617140e+00	1.400000e-04
5.794326e-01	1.617130e+00	1.400000e-04
5.797868e-01	1.617120e+00	1.400000e-04
5.801414e-01	1.617110e+00	1.400000e-04
5.804964e-01	1.617110e+00	1.400000e-04
5.808519e-01	1.617100e+00	1.400000e-04
5.812078e-01	1.617100e+00	1.400000e-04
5.815642e-01	1.617100e+00	1.400000e-04
5.819210e-01	1.617090e+00	1.400000e-04
5.822782e-01	1.617080e+00	1.400000e-04
5.826358e-01	1.617070e+00	1.400000e-04
5.829939e-01	1.617070e+00	1.400000e-04
5.833525e-01	1.617060e+00	1.400000e-04
5.837115e-01	1.617050e+00	1.400000e-04
5.840709e-01	1.617050e+00	1.400000e-04
5.844308e-01	1.617050e+00	1.400000e-04
5.847911e-01	1.617040e+00	1.400000e-04
5.851519e-01	1.617030e+00	1.400000e-04
5.855131e-01	1.617030e+00	1.400000e-04
5.858747e-01	1.617020e+00	1.400000e-04
5.862368e-01	1.617010e+00	1.400000e-04
5.865994e-01	1.617010e+00	1.400000e-04
5.869623e-01	1.617000e+00	1.400000e-04
5.873258e-01	1.617000e+00	1.400000e-04
5.876897e-01	1.616990e+00	1.400000e-04
5.880540e-01	1.616980e+00	1.400000e-04
5.884188e-01	1.616980e+00	1.400000e-04
5.887841e-01	1.616970e+00	1.400000e-04
5.891498e-01	1.616960e+00	1.400000e-04
5.895159e-01	1.616960e+00	1.400000e-04
5.898826e-01	1.616950e+00	1.400000e-04
5.902496e-01	1.616950e+00	1.400000e-04
5.906172e-01	1.616940e+00	1.400000e-04
5.909851e-01	1.616940e+00	1.400000e-04
5.913536e-01	1.616930e+00	1.400000e-04
5.917225e-01	1.616920e+00	1.400000e-04
5.920919e-01	1.616920e+00	1.400000e-04
5.924617e-01	1.616910e+00	1.400000e-04
5.928320e-01	1.616900e+00	1.400000e-04
5.932027e-01	1.616900e+00	1.400000e-04
5.935739e-01	1.616900e+00	1.400000e-04
5.939456e-01	1.616890e+00	1.400000e-04
5.943178e-01	1.616880e+00	1.400000e-04
5.946904e-01	1.616880e+00	1.400000e-04
5.950635e-01	1.616870e+00	1.400000e-04
5.954370e-01	1.616860e+00	1.400000e-04
5.958110e-01	1.616850e+00	1.400000e-04
5.961855e-01	1.616850e+00	1.400000e-04
5.965605e-01	1.616850e+00	1.400000e-04
5.969359e-01	1.616840e+00	1.400000e-04
5.973118e-01	1.616840e+00	1.400000e-04
5.976882e-01	1.616830e+00	1.400000e-04
5.980650e-01	1.616820e+00	1.400000e-04
5.984424e-01	1.616810e+00	1.400000e-04
5.988202e-01	1.616810e+00	1.400000e-04
5.991985e-01	1.616800e+00	1.400000e-04
5.995772e-01	1.616800e+00	1.400000e-04
5.999565e-01	1.616790e+00	1.400000e-04
6.003362e-01	1.616790e+00	1.400000e-04
6.007164e-01	1.616780e+00	1.400000e-04
6.010971e-01	1.616770e+00	1.400000e-04
6.014782e-01	1.616770e+00	1.400000e-04
6.018599e-01	1.616760e+00	1.400000e-04
6.022420e-01	1.616750e+00	1.400000e-04
6.026246e-01	1.616750e+00	1.400000e-04
6.030077e-01	1.616750e+00	1.400000e-04
6.033913e-01	1.616740e+00	1.400000e-04
6.037754e-01	1.616730e+00	1.400000e-04
6.041600e-01	1.616730e+00	1.400000e-04
6.045450e-01	1.616720e+00	1.400000e-04
6.049306e-01	1.616710e+00	1.400000e-04
6.053166e-01	1.616710e+00	1.400000e-04
6.057032e-01	1.616710e+00	1.400000e-04
6.060902e-01	1.616700e+00	1.400000e-04
6.064777e-01	1.616690e+00	1.400000e-04
6.068657e-01	1.616680e+00	1.400000e-04
6.072543e-01	1.616680e+00	1.400000e-04
6.076433e-01	1.616670e+00	1.400000e-04
6.080328e-01	1.616670e+00	1.400000e-04
6.084228e-01	1.616660e+00	1.400000e-04
6.088133e-01	1.616660e+00	1.400000e-04
6.092043e-01	1.616650e+00	1.400000e-04
6.095959e-01	1.616640e+00	1.400000e-04
6.099879e-01	1.616640e+00	1.400000e-04
6.103804e-01	1.616630e+00	1.400000e-04
6.107734e-01	1.616630e+00	1.400000e-04
6.111670e-01	1.616620e+00	1.400000e-04
6.115610e-01	1.616610e+00	1.400000e-04
6.119556e-01	1.616600e+00	1.400000e-04
6.123506e-01	1.616600e+00	1.400000e-04
6.127462e-01	1.616600e+00	1.400000e-04
6.131423e-01	1.616590e+00	1.400000e-04
6.135389e-01	1.616590e+00	1.400000e-04
6.139360e-01	1.616580e+00	1.400000e-04
6.143336e-01	1.616570e+00	1.400000e-04
6.147318e-01	1.616560e+00	1.400000e-04
6.151304e-01	1.616560e+00	1.400000e-04
6.155296e-01	1.616560e+00	1.400000e-04
6.159293e-01	1.616550e+00	1.400000e-04
6.163295e-01	1.616550e+00	1.400000e-04
6.167303e-01	1.616540e+00	1.400000e-04
6.171315e-01	1.616530e+00	1.400000e-04
6.175333e-01	1.616530e+00	1.400000e-04
6.179356e-01	1.616520e+00	1.400000e-04
6.183384e-01	1.616510e+00	1.342820e-04
6.187418e-01	1.616510e+00	1.300000e-04
6.191457e-01	1.616510e+00	1.300000e-04
6.195501e-01	1.616500e+00	1.300000e-04
6.199550e-01	1.616490e+00	1.300000e-04
6.203605e-01	1.616490e+00	1.300000e-04
6.207665e-01	1.616480e+00	1.300000e-04
6.211730e-01	1.616470e+00	1.300000e-04
6.215800e-01	1.616470e+00	1.300000e-04
6.219876e-01	1.616470e+00	1.300000e-04
6.223958e-01	1.616460e+00	1.300000e-04
6.228044e-01	1.616450e+00	1.300000e-04
6.232136e-01	1.616450e+00	1.300000e-04
6.236234e-01	1.616440e+00	1.300000e-04
6.240337e-01	1.616430e+00	1.300000e-04
6.244445e-01	1.616430e+00	1.300000e-04
6.248558e-01	1.616420e+00	1.300000e-04
6.252677e-01	1.616410e+00	1.300000e-04
6.256802e-01	1.616410e+00	1.300000e-04
6.260932e-01	1.616410e+00	1.300000e-04
6.265067e-01	1.616400e+00	1.300000e-04
6.269208e-01	1.616390e+00	1.300000e-04
6.273354e-01	1.616380e+00	1.300000e-04
6.277506e-01	1.616380e+00	1.300000e-04
6.281663e-01	1.616370e+00	1.300000e-04
6.285826e-01	1.616370e+00	1.300000e-04
6.289994e-01	1.616370e+00	1.300000e-04
6.294168e-01	1.616360e+00	1.300000e-04
6.298348e-01	1.616350e+00	1.300000e-04
6.302533e-01	1.616350e+00	1.300000e-04
6.306723e-01	1.616340e+00	1.300000e-04
6.310919e-01	1.616330e+00	1.300000e-04
6.315121e-01	1.616330e+00	1.300000e-04
6.319328e-01	1.616320e+00	1.300000e-04
6.323541e-01	1.616320e+00	1.300000e-04
6.327760e-01	1.616310e+00	1.300000e-04
6.331984e-01	1.616310e+00	1.300000e-04
6.336213e-01	1.616300e+00	1.300000e-04
6.340449e-01	1.616300e+00	1.300000e-04
6.344690e-01	1.616290e+00	1.300000e-04
6.348937e-01	1.616280e+00	1.300000e-04
6.353189e-01	1.616270e+00	1.300000e-04
6.357447e-01	1.616270e+00	1.300000e-04
6.361711e-01	1.616270e+00	1.300000e-04
6.365981e-01	1.616260e+00	1.300000e-04
6.370256e-01	1.616250e+00	1.300000e-04
6.374537e-01	1.616250e+00	1.300000e-04
6.378824e-01	1.616240e+00	1.300000e-04
6.383117e-01	1.616230e+00	1.300000e-04
6.387415e-01	1.616230e+00	1.300000e-04
6.391719e-01	1.616230e+00	1.300000e-04
6.396029e-01	1.616220e+00	1.300000e-04
6.400345e-01	1.616210e+00	1.300000e-04
6.404667e-01	1.616210e+00	1.300000e-04
6.408994e-01	1.616200e+00	1.300000e-04
6.413328e-01	1.616200e+00	1.300000e-04
6.417667e-01	1.616190e+00	1.300000e-04
6.422012e-01	1.616180e+00	1.300000e-04
6.426363e-01	1.616170e+00	1.300000e-04
6.430720e-01	1.616170e+00	1.300000e-04
6.435082e-01	1.616170e+00	1.300000e-04
6.439451e-01	1.616160e+00	1.300000e-04
6.443826e-01	1.616160e+00	1.300000e-04
6.448206e-01	1.616150e+00	1.300000e-04
6.452593e-01	1.616140e+00	1.300000e-04
6.456985e-01	1.616130e+00	1.300000e-04
6.461384e-01	1.616130e+00	1.300000e-04
6.465788e-01	1.616130e+00	1.300000e-04
6.470199e-01	1.616120e+00	1.300000e-04
6.474615e-01	1.616120e+00	1.300000e-04
6.479038e-01	1.616110e+00	1.300000e-04
6.483467e-01	1.616100e+00	1.300000e-04
6.487901e-01	1.616100e+00	1.300000e-04
6.492342e-01	1.616090e+00	1.300000e-04
6.496789e-01	1.616080e+00	1.300000e-04
6.501242e-01	1.616080e+00	1.300000e-04
6.505701e-01	1.616080e+00	1.300000e-04
6.510166e-01	1.616070e+00	1.300000e-04
6.514637e-01	1.616060e+00	1.300000e-04
6.519114e-01	1.616060e+00	1.300000e-04
6.523598e-01	1.616050e+00	1.300000e-04
6.528088e-01	1.616040e+00	1.300000e-04
6.532584e-01	1.616040e+00	1.300000e-04
6.537086e-01	1.616040e+00	1.300000e-04
6.541594e-01	1.616030e+00	1.300000e-04
6.546109e-01	1.616020e+00	1.300000e-04
6.550629e-01	1.616020e+00	1.300000e-04
6.555157e-01	1.616010e+00	1.300000e-04
6.559690e-01	1.616000e+00	1.300000e-04
6.564229e-01	1.616000e+00	1.300000e-04
6.568775e-01	1.615990e+00	1.300000e-04
6.573327e-01	1.615990e+00	1.300000e-04
6.577886e-01	1.615990e+00	1.300000e-04
6.582451e-01	1.615980e+00	1.300000e-04
6.587022e-01	1.615970e+00	1.300000e-04
6.591599e-01	1.615960e+00	1.300000e-04
6.596183e-01	1.615960e+00	1.300000e-04
6.600773e-01	1.615950e+00	1.300000e-04
6.605370e-01	1.615950e+00	1.300000e-04
6.609973e-01	1.615940e+00	1.300000e-04
6.614583e-01	1.615940e+00	1.300000e-04
6.619199e-01	1.615930e+00	1.300000e-04
6.623821e-01	1.615930e+00	1.300000e-04
6.628450e-01	1.615920e+00	1.300000e-04
6.633085e-01	1.615910e+00	1.300000e-04
6.637727e-01	1.615910e+00	1.300000e-04
6.642375e-01	1.615900e+00	1.300000e-04
6.647030e-01	1.615890e+00	1.300000e-04
6.651691e-01	1.615890e+00	1.300000e-04
6.656359e-01	1.615890e+00	1.300000e-04
6.661033e-01	1.615880e+00	1.300000e-04
6.665714e-01	1.615870e+00	1.300000e-04
6.670402e-01	1.615870e+00	1.300000e-04
6.675096e-01	1.615860e+00	1.300000e-04
6.679797e-01	1.615860e+00	1.300000e-04
6.684504e-01	1.615850e+00	1.300000e-04
6.689218e-01	1.615850e+00	1.300000e-04
6.693939e-01	1.615840e+00	1.300000e-04
6.698666e-01	1.615830e+00	1.300000e-04
6.703400e-01	1.615830e+00	1.300000e-04
6.708141e-01	1.615820e+00	1.300000e-04
6.712889e-01	1.615820e+00	1.300000e-04
6.717643e-01	1.615810e+00	1.300000e-04
6.722404e-01	1.615800e+00	1.300000e-04
6.727171e-01	1.615800e+00	1.250970e-04
6.731946e-01	1.615800e+00	1.200000e-04
6.736727e-01	1.615790e+00	1.200000e-04
6.741515e-01	1.615780e+00	1.200000e-04
6.746310e-01	1.615780e+00	1.200000e-04
6.751111e-01	1.615770e+00	1.200000e-04
6.755920e-01	1.615760e+00	1.200000e-04
6.760735e-01	1.615760e+00	1.200000e-04
6.765557e-01	1.615750e+00	1.200000e-04
6.770387e-01	1.615750e+00	1.200000e-04
6.775223e-01	1.615740e+00	1.200000e-04
6.780065e-01	1.615740e+00	1.200000e-04
6.784915e-01	1.615730e+00	1.200000e-04
6.789772e-01	1.615730e+00	1.200000e-04
6.794636e-01	1.615720e+00	1.200000e-04
6.799506e-01	1.615710e+00	1.200000e-04
6.804384e-01	1.615700e+00	1.200000e-04
6.809269e-01	1.615700e+00	1.200000e-04
6.814161e-01	1.615700e+00	1.200000e-04
6.819059e-01	1.615690e+00	1.200000e-04
6.823965e-01	1.615690e+00	1.200000e-04
6.828878e-01	1.615680e+00	1.200000e-04
6.833798e-01	1.615670e+00	1.200000e-04
6.838725e-01	1.615670e+00	1.200000e-04
6.843659e-01	1.615660e+00	1.200000e-04
6.848600e-01	1.615660e+00	1.200000e-04
6.853549e-01	1.615650e+00	1.200000e-04
6.858504e-01	1.615650e+00	1.200000e-04
6.863467e-01	1.615640e+00	1.200000e-04
6.868437e-01	1.615630e+00	1.200000e-04
6.873414e-01	1.615630e+00	1.200000e-04
6.878398e-01	1.615620e+00	1.200000e-04
6.883390e-01	1.615610e+00	1.200000e-04
6.888389e-01	1.615610e+00	1.200000e-04
6.893395e-01	1.615610e+00	1.200000e-04
6.898408e-01	1.615600e+00	1.200000e-04
6.903429e-01	1.615600e+00	1.200000e-04
6.908457e-01	1.615590e+00	1.200000e-04
6.913492e-01	1.615580e+00	1.200000e-04
6.918535e-01	1.615570e+00	1.200000e-04
6.923585e-01	1.615570e+00	1.200000e-04
6.928642e-01	1.615560e+00	1.200000e-04
6.933707e-01	1.615560e+00	1.200000e-04
6.938779e-01	1.615560e+00	1.200000e-04
6.943859e-01	1.615550e+00	1.200000e-04
6.948946e-01	1.615540e+00	1.200000e-04
6.954041e-01	1.615540e+00	1.200000e-04
6.959143e-01	1.615530e+00	1.200000e-04
6.964252e-01	1.615520e+00	1.200000e-04
6.969369e-01	1.615520e+00	1.200000e-04
6.974494e-01	1.615520e+00	1.200000e-04
6.979626e-01	1.615510e+00	1.200000e-04
6.984765e-01	1.615500e+00	1.200000e-04
6.989913e-01	1.615500e+00	1.200000e-04
6.995067e-01	1.615490e+00	1.200000e-04
7.000230e-01	1.615480e+00	1.200000e-04
7.005400e-01	1.615480e+00	1.200000e-04
7.010578e-01	1.615470e+00	1.200000e-04
7.015763e-01	1.615470e+00	1.200000e-04
7.020956e-01	1.615470e+00	1.200000e-04
7.026157e-01	1.615460e+00	1.200000e-04
7.031365e-01	1.615450e+00	1.200000e-04
7.036581e-01	1.615440e+00	1.200000e-04
7.041805e-01	1.615440e+00	1.200000e-04
7.047037e-01	1.615430e+00	1.200000e-04
7.052276e-01	1.615430e+00	1.200000e-04
7.057523e-01	1.615430e+00	1.200000e-04
7.062778e-01	1.615420e+00	1.200000e-04
7.068041e-01	1.615410e+00	1.200000e-04
7.073312e-01	1.615410e+00	1.200000e-04
7.078591e-01	1.615400e+00	1.200000e-04
7.083877e-01	1.615390e+00	1.200000e-04
7.089172e-01	1.615390e+00	1.200000e-04
7.094474e-01	1.615380e+00	1.200000e-04
7.099784e-01	1.615380e+00	1.200000e-04
7.105102e-01	1.615370e+00	1.200000e-04
7.110428e-01	1.615370e+00	1.200000e-04
7.115763e-01	1.615360e+00	1.200000e-04
7.121105e-01	1.615350e+00	1.200000e-04
7.126455e-01	1.615350e+00	1.200000e-04
7.131813e-01	1.615340e+00	1.200000e-04
7.137179e-01	1.615340e+00	1.200000e-04
7.142554e-01	1.615330e+00	1.200000e-04
7.147936e-01	1.615330e+00	1.200000e-04
7.153327e-01	1.615320e+00	1.200000e-04
7.158726e-01	1.615310e+00	1.200000e-04
7.164133e-01	1.615310e+00	1.200000e-04
7.169548e-01	1.615300e+00	1.200000e-04
7.174971e-01	1.615300e+00	1.200000e-04
7.180402e-01	1.615290e+00	1.200000e-04
7.185842e-01	1.615280e+00	1.200000e-04
7.191290e-01	1.615280e+00	1.200000e-04
7.196746e-01	1.615280e+00	1.200000e-04
7.202211e-01	1.615270e+00	1.200000e-04
7.207684e-01	1.615260e+00	1.200000e-04
7.213165e-01	1.615260e+00	1.200000e-04
7.218654e-01	1.615250e+00	1.200000e-04
7.224152e-01	1.615240e+00	1.200000e-04
7.229658e-01	1.615240e+00	1.200000e-04
7.235173e-01	1.615240e+00	1.200000e-04
7.240696e-01	1.615230e+00	1.200000e-04
7.246227e-01	1.615220e+00	1.200000e-04
7.251767e-01	1.615220e+00	1.200000e-04
7.257316e-01	1.615210e+00	1.200000e-04
7.262873e-01	1.615210e+00	1.200000e-04
7.268438e-01	1.615200e+00	1.200000e-04
7.274012e-01	1.615190e+00	1.200000e-04
7.279594e-01	1.615190e+00	1.200000e-04
7.285185e-01	1.615180e+00	1.200000e-04
7.290785e-01	1.615180e+00	1.200000e-04
7.296393e-01	1.615170e+00	1.200000e-04
7.302010e-01	1.615170e+00	1.200000e-04
7.307636e-01	1.615160e+00	1.200000e-04
7.313270e-01	1.615150e+00	1.200000e-04
7.318913e-01	1.615150e+00	1.200000e-04
7.324565e-01	1.615140e+00	1.200000e-04
7.330225e-01	1.615140e+00	1.200000e-04
7.335894e-01	1.615130e+00	1.200000e-04
7.341572e-01	1.615130e+00	1.200000e-04
7.347259e-01	1.615120e+00	1.200000e-04
7.352955e-01	1.615110e+00	1.200000e-04
7.358659e-01	1.615110e+00	1.200000e-04
7.364372e-01	1.615100e+00	1.200000e-04
7.370094e-01	1.615090e+00	1.200000e-04
7.375825e-01	1.615090e+00	1.200000e-04
7.381565e-01	1.615090e+00	1.200000e-04
7.387314e-01	1.615080e+00	1.200000e-04
7.393072e-01	1.615080e+00	1.200000e-04
7.398839e-01	1.615070e+00	1.200000e-04
7.404615e-01	1.615060e+00	1.200000e-04
7.410400e-01	1.615050e+00	1.200000e-04
7.416194e-01	1.615050e+00	1.200000e-04
7.421996e-01	1.615050e+00	1.200000e-04
7.427809e-01	1.615040e+00	1.200000e-04
7.433630e-01	1.615040e+00	1.200000e-04
7.439460e-01	1.615030e+00	1.200000e-04
7.445299e-01	1.615020e+00	1.200000e-04
7.451148e-01	1.615020e+00	1.200000e-04
7.457006e-01	1.615010e+00	1.200000e-04
7.462873e-01	1.615000e+00	1.200000e-04
7.468749e-01	1.615000e+00	1.200000e-04
7.474635e-01	1.615000e+00	1.200000e-04
7.480530e-01	1.614990e+00	1.200000e-04
7.486434e-01	1.614980e+00	1.200000e-04
7.492347e-01	1.614980e+00	1.200000e-04
7.498270e-01	1.614970e+00	1.200000e-04
7.504202e-01	1.614960e+00	1.200000e-04
7.510144e-01	1.614960e+00	1.200000e-04
7.516095e-01	1.614960e+00	1.200000e-04
7.522055e-01	1.614950e+00	1.200000e-04
7.528025e-01	1.614940e+00	1.200000e-04
7.534004e-01	1.614940e+00	1.200000e-04
7.539993e-01	1.614930e+00	1.200000e-04
7.545992e-01	1.614920e+00	1.200000e-04
7.552000e-01	1.614920e+00	1.200000e-04
7.558017e-01	1.614910e+00	1.200000e-04
7.564044e-01	1.614900e+00	1.200000e-04
7.570081e-01	1.614900e+00	1.200000e-04
7.576127e-01	1.614900e+00	1.200000e-04
7.582183e-01	1.614890e+00	1.200000e-04
7.588249e-01	1.614880e+00	1.200000e-04
7.594325e-01	1.614880e+00	1.200000e-04
7.600410e-01	1.614870e+00	1.200000e-04
7.606505e-01	1.614870e+00	1.200000e-04
7.612610e-01	1.614860e+00	1.200000e-04
7.618724e-01	1.614860e+00	1.200000e-04
7.624848e-01	1.614850e+00	1.200000e-04
7.630983e-01	1.614840e+00	1.200000e-04
7.637127e-01	1.614840e+00	1.200000e-04
7.643281e-01	1.614830e+00	1.200000e-04
7.649445e-01	1.614830e+00	1.118580e-04
7.655619e-01	1.614820e+00	1.100000e-04
7.661803e-01	1.614810e+00	1.100000e-04
7.667996e-01	1.614810e+00	1.100000e-04
7.674200e-01	1.614800e+00	1.100000e-04
7.680414e-01	1.614800e+00	1.100000e-04
7.686638e-01	1.614790e+00	1.100000e-04
7.692872e-01	1.614780e+00	1.100000e-04
7.699116e-01	1.614780e+00	1.100000e-04
7.705371e-01	1.614770e+00	1.100000e-04
7.711635e-01	1.614770e+00	1.100000e-04
7.717910e-01	1.614770e+00	1.100000e-04
7.724195e-01	1.614760e+00	1.100000e-04
7.730490e-01	1.614750e+00	1.100000e-04
7.736796e-01	1.614740e+00	1.100000e-04
7.743111e-01	1.614740e+00	1.100000e-04
7.749438e-01	1.614730e+00	1.100000e-04
7.755774e-01	1.614730e+00	1.100000e-04
7.762121e-01	1.614720e+00	1.100000e-04
7.768478e-01	1.614710e+00	1.100000e-04
7.774845e-01	1.614710e+00	1.100000e-04
7.781224e-01	1.614700e+00	1.100000e-04
7.787612e-01	1.614700e+00	1.100000e-04
7.794011e-01	1.614690e+00	1.100000e-04
7.800421e-01	1.614690e+00	1.100000e-04
7.806841e-01	1.614680e+00	1.100000e-04
7.813271e-01	1.614670e+00	1.100000e-04
7.819713e-01	1.614660e+00	1.100000e-04
7.826165e-01	1.614660e+00	1.100000e-04
7.832627e-01	1.614660e+00	1.100000e-04
7.839100e-01	1.614650e+00	1.100000e-04
7.845584e-01	1.614650e+00	1.100000e-04
7.852079e-01	1.614640e+00	1.100000e-04
7.858585e-01	1.614630e+00	1.100000e-04
7.865101e-01	1.614620e+00	1.100000e-04
7.871628e-01	1.614620e+00	1.100000e-04
7.878166e-01	1.614620e+00	1.100000e-04
7.884714e-01	1.614610e+00	1.100000e-04
7.891274e-01	1.614610e+00	1.100000e-04
7.897845e-01	1.614600e+00	1.100000e-04
7.904426e-01	1.614590e+00	1.100000e-04
7.911019e-01	1.614580e+00	1.100000e-04
7.917622e-01	1.614580e+00	1.100000e-04
7.924237e-01	1.614570e+00	1.100000e-04
7.930862e-01	1.614570e+00	1.100000e-04
7.937499e-01	1.614570e+00	1.100000e-04
7.944147e-01	1.614560e+00	1.100000e-04
7.950806e-01	1.614550e+00	1.100000e-04
7.957476e-01	1.614540e+00	1.100000e-04
7.964157e-01	1.614540e+00	1.100000e-04
7.970850e-01	1.614530e+00	1.100000e-04
7.977554e-01	1.614520e+00	1.100000e-04
7.984269e-01	1.614520e+00	1.100000e-04
7.990995e-01	1.614520e+00	1.100000e-04
7.997733e-01	1.614510e+00	1.100000e-04
8.004482e-01	1.614500e+00	1.100000e-04
8.011243e-01	1.614500e+00	1.100000e-04
8.018015e-01	1.614490e+00	1.100000e-04
8.024798e-01	1.614480e+00	1.100000e-04
8.031593e-01	1.614480e+00	1.100000e-04
8.038400e-01	1.614470e+00	1.100000e-04
8.045218e-01	1.614470e+00	1.100000e-04
8.052047e-01	1.614460e+00	1.100000e-04
8.058888e-01	1.614460e+00	1.100000e-04
8.065741e-01	1.614450e+00	1.100000e-04
8.072606e-01	1.614440e+00	1.100000e-04
8.079482e-01	1.614430e+00	1.100000e-04
8.086370e-01	1.614430e+00	1.100000e-04
8.093269e-01	1.614420e+00	1.100000e-04
8.100181e-01	1.614420e+00	1.100000e-04
8.107104e-01	1.614420e+00	1.100000e-04
8.114039e-01	1.614410e+00	1.100000e-04
8.120986e-01	1.614400e+00	1.100000e-04
8.127945e-01	1.614390e+00	1.100000e-04
8.134916e-01	1.614390e+00	1.100000e-04
8.141898e-01	1.614380e+00	1.100000e-04
8.148893e-01	1.614370e+00	1.100000e-04
8.155900e-01	1.614370e+00	1.100000e-04
8.162919e-01	1.614370e+00	1.100000e-04
8.169950e-01	1.614360e+00	1.100000e-04
8.176993e-01	1.614350e+00	1.100000e-04
8.184048e-01	1.614350e+00	1.100000e-04
8.191115e-01	1.614340e+00	1.100000e-04
8.198195e-01	1.614330e+00	1.100000e-04
8.205287e-01	1.614330e+00	1.100000e-04
8.212391e-01	1.614330e+00	1.100000e-04
8.219507e-01	1.614320e+00	1.100000e-04
8.226636e-01	1.614310e+00	1.100000e-04
8.233777e-01	1.614300e+00	1.100000e-04
8.240931e-01	1.614300e+00	1.100000e-04
8.248097e-01	1.614290e+00	1.100000e-04
8.255275e-01	1.614290e+00	1.100000e-04
8.262466e-01	1.614280e+00	1.100000e-04
8.269670e-01	1.614270e+00	1.100000e-04
8.276886e-01	1.614270e+00	1.100000e-04
8.284115e-01	1.614260e+00	1.100000e-04
8.291356e-01	1.614260e+00	1.100000e-04
8.298610e-01	1.614250e+00	1.100000e-04
8.305877e-01	1.614240e+00	1.100000e-04
8.313156e-01	1.614240e+00	1.100000e-04
8.320449e-01	1.614230e+00	1.100000e-04
8.327754e-01	1.614220e+00	1.100000e-04
8.335072e-01	1.614220e+00	1.100000e-04
8.342402e-01	1.614220e+00	1.100000e-04
8.349746e-01	1.614210e+00	1.100000e-04
8.357103e-01	1.614200e+00	1.100000e-04
8.364472e-01	1.614190e+00	1.100000e-04
8.371855e-01	1.614190e+00	1.100000e-04
8.379250e-01	1.614180e+00	1.100000e-04
8.386659e-01	1.614170e+00	1.100000e-04
8.394081e-01	1.614170e+00	1.100000e-04
8.401516e-01	1.614170e+00	1.100000e-04
8.408964e-01	1.614160e+00	1.100000e-04
8.416425e-01	1.614150e+00	1.100000e-04
8.423900e-01	1.614150e+00	1.100000e-04
8.431388e-01	1.614140e+00	1.100000e-04
8.438889e-01	1.614130e+00	1.100000e-04
8.446404e-01	1.614130e+00	1.100000e-04
8.453932e-01	1.614130e+00	1.100000e-04
8.461473e-01	1.614120e+00	1.100000e-04
8.469028e-01	1.614110e+00	1.100000e-04
8.476597e-01	1.614100e+00	1.100000e-04
8.484178e-01	1.614100e+00	1.100000e-04
8.491774e-01	1.614090e+00	1.100000e-04
8.499383e-01	1.614080e+00	1.100000e-04
8.507006e-01	1.614080e+00	1.100000e-04
8.514642e-01	1.614080e+00	1.100000e-04
8.522292e-01	1.614070e+00	1.100000e-04
8.529956e-01	1.614060e+00	1.100000e-04
8.537634e-01	1.614050e+00	1.100000e-04
8.545326e-01	1.614050e+00	1.100000e-04
8.553031e-01	1.614040e+00	1.100000e-04
8.560750e-01	1.614030e+00	1.100000e-04
8.568484e-01	1.614030e+00	1.100000e-04
8.576231e-01	1.614020e+00	1.100000e-04
8.583992e-01	1.614020e+00	1.100000e-04
8.591768e-01	1.614010e+00	1.100000e-04
8.599557e-01	1.614000e+00	1.100000e-04
8.607361e-01	1.614000e+00	1.100000e-04
8.615178e-01	1.613990e+00	1.100000e-04
8.623010e-01	1.613980e+00	1.100000e-04
8.630857e-01	1.613980e+00	1.100000e-04
8.638717e-01	1.613970e+00	1.100000e-04
8.646592e-01	1.613970e+00	1.100000e-04
8.654481e-01	1.613960e+00	1.100000e-04
8.662385e-01	1.613950e+00	1.100000e-04
8.670303e-01	1.613950e+00	1.100000e-04
8.678236e-01	1.613940e+00	1.100000e-04
8.686183e-01	1.613930e+00	1.100000e-04
8.694144e-01	1.613920e+00	1.100000e-04
8.702121e-01	1.613920e+00	1.100000e-04
8.710112e-01	1.613920e+00	1.100000e-04
8.718117e-01	1.613910e+00	1.100000e-04
8.726138e-01	1.613900e+00	1.100000e-04
8.734173e-01	1.613900e+00	1.100000e-04
8.742223e-01	1.613890e+00	1.100000e-04
8.750287e-01	1.613880e+00	1.100000e-04
8.758367e-01	1.613870e+00	1.100000e-04
8.766462e-01	1.613870e+00	1.100000e-04
8.774571e-01	1.613870e+00	1.100000e-04
8.782696e-01	1.613860e+00	1.100000e-04
8.790835e-01	1.613850e+00	1.100000e-04
8.798990e-01	1.613850e+00	1.100000e-04
8.807160e-01	1.613840e+00	1.100000e-04
8.815345e-01	1.613830e+00	1.100000e-04
8.823546e-01	1.613820e+00	1.100000e-04
8.831761e-01	1.613820e+00	1.100000e-04
8.839992e-01	1.613810e+00	1.100000e-04
8.848238e-01	1.613810e+00	1.100000e-04
8.856500e-01	1.613800e+00	1.100000e-04
8.864777e-01	1.613790e+00	1.100000e-04
8.873070e-01	1.613790e+00	1.100000e-04
8.881378e-01	1.613780e+00	1.100000e-04
8.889702e-01	1.613770e+00	1.100000e-04
8.898041e-01	1.613760e+00	1.100000e-04
8.906396e-01	1.613760e+00	1.100000e-04
8.914766e-01	1.613760e+00	1.100000e-04
8.923153e-01	1.613750e+00	1.100000e-04
8.931555e-01	1.613740e+00	1.100000e-04
8.939973e-01	1.613730e+00	1.100000e-04
8.948407e-01	1.613730e+00	1.100000e-04
8.956857e-01	1.613720e+00	1.100000e-04
8.965323e-01	1.613710e+00	1.100000e-04
8.973805e-01	1.613700e+00	1.100000e-04
8.982303e-01	1.613700e+00	1.100000e-04
8.990817e-01	1.613700e+00	1.100000e-04
8.999347e-01	1.613690e+00	1.100000e-04
9.007893e-01	1.613680e+00	1.100000e-04
9.016456e-01	1.613680e+00	1.100000e-04
9.025035e-01	1.613670e+00	1.100000e-04
9.033630e-01	1.613660e+00	1.100000e-04
9.042242e-01	1.613650e+00	1.100000e-04
9.050870e-01	1.613650e+00	1.100000e-04
9.059514e-01	1.613640e+00	1.100000e-04
9.068175e-01	1.613640e+00	1.100000e-04
9.076853e-01	1.613630e+00	1.100000e-04
9.085547e-01	1.613620e+00	1.100000e-04
9.094258e-01	1.613610e+00	1.100000e-04
9.102986e-01	1.613610e+00	1.100000e-04
9.111731e-01	1.613600e+00	1.100000e-04
9.120492e-01	1.613600e+00	1.100000e-04
9.129270e-01	1.613590e+00	1.100000e-04
9.138065e-01	1.613580e+00	1.100000e-04
9.146877e-01	1.613580e+00	1.100000e-04
9.155706e-01	1.613570e+00	1.100000e-04
9.164552e-01	1.613560e+00	1.100000e-04
9.173415e-01	1.613550e+00	1.100000e-04
9.182296e-01	1.613550e+00	1.100000e-04
9.191193e-01	1.613540e+00	1.100000e-04
9.200108e-01	1.613540e+00	1.100000e-04
9.209040e-01	1.613530e+00	1.100000e-04
9.217990e-01	1.613520e+00	1.100000e-04
9.226957e-01	1.613510e+00	1.100000e-04
9.235941e-01	1.613510e+00	1.100000e-04
9.244943e-01	1.613500e+00	1.100000e-04
9.253962e-01	1.613490e+00	1.100000e-04
9.263000e-01	1.613480e+00	1.100000e-04
9.272054e-01	1.613480e+00	1.100000e-04
9.281127e-01	1.613470e+00	1.100000e-04
9.290217e-01	1.613470e+00	1.100000e-04
9.299325e-01	1.613460e+00	1.100000e-04
9.308451e-01	1.613450e+00	1.100000e-04
9.317595e-01	1.613440e+00	1.100000e-04
9.326757e-01	1.613440e+00	1.100000e-04
9.335937e-01	1.613430e+00	1.100000e-04
9.345134e-01	1.613430e+00	1.100000e-04
9.354351e-01	1.613420e+00	1.100000e-04
9.363585e-01	1.613410e+00	1.100000e-04
9.372837e-01	1.613410e+00	1.100000e-04
9.382108e-01	1.613400e+00	1.100000e-04
9.391398e-01	1.613390e+00	1.100000e-04
9.400705e-01	1.613380e+00	1.100000e-04
9.410031e-01	1.613370e+00	1.100000e-04
9.419376e-01	1.613370e+00	1.100000e-04
9.428739e-01	1.613370e+00	1.100000e-04
9.438121e-01	1.613360e+00	1.100000e-04
9.447521e-01	1.613350e+00	1.100000e-04
9.456941e-01	1.613340e+00	1.100000e-04
9.466379e-01	1.613340e+00	1.100000e-04
9.475836e-01	1.613330e+00	1.100000e-04
9.485311e-01	1.613320e+00	1.100000e-04
9.494806e-01	1.613310e+00	1.100000e-04
9.504320e-01	1.613310e+00	1.100000e-04
9.513853e-01	1.613300e+00	1.100000e-04
9.523405e-01	1.613290e+00	1.100000e-04
9.532976e-01	1.613290e+00	1.100000e-04
9.542567e-01	1.613280e+00	1.100000e-04
9.552177e-01	1.613270e+00	1.100000e-04
9.561806e-01	1.613260e+00	1.100000e-04
9.571455e-01	1.613250e+00	1.100000e-04
9.581123e-01	1.613250e+00	1.100000e-04
9.590810e-01	1.613250e+00	1.100000e-04
9.600518e-01	1.613240e+00	1.100000e-04
9.610245e-01	1.613230e+00	1.100000e-04
9.619991e-01	1.613220e+00	1.100000e-04
9.629758e-01	1.613210e+00	1.100000e-04
9.639544e-01	1.613200e+00	1.100000e-04
9.649350e-01	1.613200e+00	1.100000e-04
9.659177e-01	1.613200e+00	1.100000e-04
9.669023e-01	1.613190e+00	1.100000e-04
9.678889e-01	1.613180e+00	1.100000e-04
9.688776e-01	1.613170e+00	1.100000e-04
9.698683e-01	1.613160e+00	1.100000e-04
9.708610e-01	1.613160e+00	1.100000e-04
9.718557e-01	1.613150e+00	1.100000e-04
9.728525e-01	1.613140e+00	1.100000e-04
9.738513e-01	1.613140e+00	1.100000e-04
9.748522e-01	1.613130e+00	1.100000e-04
9.758551e-01	1.613120e+00	1.100000e-04
9.768601e-01	1.613110e+00	1.100000e-04
9.778672e-01	1.613110e+00	1.100000e-04
9.788763e-01	1.613100e+00	1.185400e-04
9.798876e-01	1.613090e+00	1.200000e-04
9.809009e-01	1.613080e+00	1.200000e-04
9.819163e-01	1.613080e+00	1.200000e-04
9.829338e-01	1.613070e+00	1.200000e-04
9.839535e-01	1.613060e+00	1.200000e-04
9.849752e-01	1.613060e+00	1.200000e-04
9.859991e-01	1.613050e+00	1.200000e-04
9.870251e-01	1.613040e+00	1.200000e-04
9.880533e-01	1.613030e+00	1.200000e-04
9.890836e-01	1.613020e+00	1.200000e-04
9.901160e-01	1.613010e+00	1.200000e-04
9.911506e-01	1.613010e+00	1.200000e-04
9.921874e-01	1.613000e+00	1.200000e-04
9.932263e-01	1.612990e+00	1.200000e-04
9.942675e-01	1.612990e+00	1.200000e-04
9.953108e-01	1.612980e+00	1.200000e-04
9.963563e-01	1.612970e+00	1.200000e-04
9.974039e-01	1.612960e+00	1.200000e-04
9.984538e-01	1.612950e+00	1.200000e-04
9.995060e-01	1.612950e+00	1.200000e-04
1.000560e+00	1.612940e+00	1.200000e-04
1.001617e+00	1.612940e+00	1.200000e-04
1.002676e+00	1.612930e+00	1.200000e-04
1.003737e+00	1.612920e+00	1.200000e-04
1.004800e+00	1.612910e+00	1.200000e-04
1.005865e+00	1.612900e+00	1.200000e-04
1.006933e+00	1.612890e+00	1.200000e-04
1.008003e+00	1.612890e+00	1.200000e-04
1.009076e+00	1.612880e+00	1.200000e-04
1.010150e+00	1.612870e+00	1.200000e-04
1.011227e+00	1.612860e+00	1.200000e-04
1.012306e+00	1.612850e+00	1.200000e-04
1.013388e+00	1.612850e+00	1.200000e-04
1.014472e+00	1.612840e+00	1.200000e-04
1.015558e+00	1.612830e+00	1.200000e-04
1.016646e+00	1.612830e+00	1.200000e-04
1.017737e+00	1.612820e+00	1.200000e-04
1.018830e+00	1.612810e+00	1.200000e-04
1.019926e+00	1.612800e+00	1.200000e-04
1.021024e+00	1.612790e+00	1.200000e-04
1.022124e+00	1.612780e+00	1.200000e-04
1.023227e+00	1.612780e+00	1.200000e-04
1.024332e+00	1.612770e+00	1.200000e-04
1.025439e+00	1.612760e+00	1.200000e-04
1.026549e+00	1.612760e+00	1.200000e-04
1.027661e+00	1.612750e+00	1.200000e-04
1.028776e+00	1.612740e+00	1.200000e-04
1.029893e+00	1.612730e+00	1.200000e-04
1.031012e+00	1.612720e+00	1.200000e-04
1.032134e+00	1.612710e+00	1.200000e-04
1.033258e+00	1.612700e+00	1.200000e-04
1.034385e+00	1.612690e+00	1.200000e-04
1.035514e+00	1.612690e+00	1.200000e-04
1.036646e+00	1.612680e+00	1.200000e-04
1.037780e+00	1.612670e+00	1.200000e-04
1.038917e+00	1.612670e+00	1.200000e-04
1.040056e+00	1.612660e+00	1.200000e-04
1.041198e+00	1.612650e+00	1.200000e-04
1.042342e+00	1.612640e+00	1.200000e-04
1.043489e+00	1.612630e+00	1.200000e-04
1.044638e+00	1.612630e+00	1.200000e-04
1.045790e+00	1.612620e+00	1.200000e-04
1.046944e+00	1.612610e+00	1.200000e-04
1.048101e+00	1.612600e+00	1.200000e-04
1.049260e+00	1.612590e+00	1.200000e-04
1.050422e+00	1.612580e+00	1.200000e-04
1.051587e+00	1.612570e+00	1.200000e-04
1.052754e+00	1.612560e+00	1.200000e-04
1.053924e+00	1.612560e+00	1.200000e-04
1.055096e+00	1.612550e+00	1.200000e-04
1.056271e+00	1.612540e+00	1.200000e-04
1.057448e+00	1.612540e+00	1.200000e-04
1.058629e+00	1.612530e+00	1.200000e-04
1.059811e+00	1.612520e+00	1.200000e-04
1.060997e+00	1.612510e+00	1.200000e-04
1.062185e+00	1.612500e+00	1.200000e-04
1.063376e+00	1.612500e+00	1.200000e-04
1.064569e+00	1.612490e+00	1.200000e-04
1.065765e+00	1.612480e+00	1.200000e-04
1.066964e+00	1.612470e+00	1.200000e-04
1.068166e+00	1.612460e+00	1.200000e-04
1.069370e+00	1.612450e+00	1.200000e-04
1.070577e+00	1.612440e+00	1.200000e-04
1.071787e+00	1.612430e+00	1.200000e-04
1.072999e+00	1.612420e+00	1.200000e-04
1.074214e+00	1.612420e+00	1.200000e-04
1.075432e+00	1.612410e+00	1.200000e-04
1.076653e+00	1.612400e+00	1.200000e-04
1.077876e+00	1.612390e+00	1.200000e-04
1.079103e+00	1.612380e+00	1.200000e-04
1.080332e+00	1.612370e+00	1.200000e-04
1.081563e+00	1.612360e+00	1.200000e-04
1.082798e+00	1.612350e+00	1.200000e-04
1.084036e+00	1.612350e+00	1.200000e-04
1.085276e+00	1.612340e+00	1.200000e-04
1.086519e+00	1.612330e+00	1.200000e-04
1.087765e+00	1.612320e+00	1.200000e-04
1.089014e+00	1.612310e+00	1.200000e-04
1.090266e+00	1.612300e+00	1.200000e-04
1.091520e+00	1.612290e+00	1.269160e-04
1.092778e+00	1.612280e+00	1.300000e-04
1.094038e+00	1.612280e+00	1.300000e-04
1.095302e+00	1.612270e+00	1.300000e-04
1.096568e+00	1.612260e+00	1.300000e-04
1.097837e+00	1.612250e+00	1.300000e-04
1.099109e+00	1.612240e+00	1.300000e-04
1.100384e+00	1.612230e+00	1.300000e-04
1.101662e+00	1.612220e+00	1.300000e-04
1.102943e+00	1.612210e+00	1.300000e-04
1.104227e+00	1.612210e+00	1.300000e-04
1.105514e+00	1.612200e+00	1.300000e-04
1.106804e+00	1.612190e+00	1.300000e-04
1.108097e+00	1.612180e+00	1.300000e-04
1.109393e+00	1.612170e+00	1.300000e-04
1.110692e+00	1.612160e+00	1.300000e-04
1.111994e+00	1.612150e+00	1.300000e-04
1.113299e+00	1.612140e+00	1.300000e-04
1.114608e+00	1.612130e+00	1.300000e-04
1.115919e+00	1.612120e+00	1.300000e-04
1.117233e+00	1.612110e+00	1.300000e-04
1.118551e+00	1.612100e+00	1.300000e-04
1.119871e+00	1.612090e+00	1.300000e-04
1.121195e+00	1.612080e+00	1.300000e-04
1.122522e+00	1.612070e+00	1.300000e-04
1.123852e+00	1.612060e+00	1.300000e-04
1.125185e+00	1.612050e+00	1.300000e-04
1.126522e+00	1.612050e+00	1.300000e-04
1.127861e+00	1.612040e+00	1.300000e-04
1.129204e+00	1.612030e+00	1.300000e-04
1.130550e+00	1.612020e+00	1.300000e-04
1.131899e+00	1.612010e+00	1.300000e-04
1.133251e+00	1.612000e+00	1.300000e-04
1.134607e+00	1.611990e+00	1.300000e-04
1.135965e+00	1.611980e+00	1.300000e-04
1.137328e+00	1.611970e+00	1.300000e-04
1.138693e+00	1.611960e+00	1.300000e-04
1.140061e+00	1.611950e+00	1.300000e-04
1.141433e+00	1.611940e+00	1.300000e-04
1.142809e+00	1.611930e+00	1.300000e-04
1.144187e+00	1.611920e+00	1.300000e-04
1.145569e+00	1.611910e+00	1.300000e-04
1.146954e+00	1.611900e+00	1.300000e-04
1.148343e+00	1.611900e+00	1.300000e-04
1.149735e+00	1.611880e+00	1.300000e-04
1.151130e+00	1.611870e+00	1.300000e-04
1.152529e+00	1.611870e+00	1.300000e-04
1.153931e+00	1.611850e+00	1.300000e-04
1.155336e+00	1.611840e+00	1.300000e-04
1.156745e+00	1.611830e+00	1.300000e-04
1.158158e+00	1.611820e+00	1.300000e-04
1.159574e+00	1.611820e+00	1.300000e-04
1.160993e+00	1.611810e+00	1.300000e-04
1.162416e+00	1.611800e+00	1.300000e-04
1.163842e+00	1.611780e+00	1.312380e-04
1.165272e+00	1.611770e+00	1.400000e-04
1.166705e+00	1.611760e+00	1.400000e-04
1.168142e+00	1.611750e+00	1.400000e-04
1.169582e+00	1.611740e+00	1.400000e-04
1.171026e+00	1.611730e+00	1.400000e-04
1.172474e+00	1.611730e+00	1.400000e-04
1.173925e+00	1.611710e+00	1.400000e-04
1.175379e+00	1.611700e+00	1.400000e-04
1.176838e+00	1.611690e+00	1.400000e-04
1.178300e+00	1.611680e+00	1.400000e-04
1.179765e+00	1.611670e+00	1.400000e-04
1.181234e+00	1.611660e+00	1.400000e-04
1.182707e+00	1.611650e+00	1.400000e-04
1.184184e+00	1.611640e+00	1.400000e-04
1.185664e+00	1.611630e+00	1.400000e-04
1.187148e+00	1.611620e+00	1.400000e-04
1.188636e+00	1.611610e+00	1.400000e-04
1.190127e+00	1.611600e+00	1.400000e-04
1.191622e+00	1.611580e+00	1.400000e-04
1.193121e+00	1.611570e+00	1.400000e-04
1.194624e+00	1.611560e+00	1.400000e-04
1.196130e+00	1.611560e+00	1.400000e-04
1.197640e+00	1.611550e+00	1.400000e-04
1.199154e+00	1.611540e+00	1.400000e-04
1.200672e+00	1.611520e+00	1.400000e-04
1.202194e+00	1.611510e+00	1.400000e-04
1.203720e+00	1.611500e+00	1.400000e-04
1.205249e+00	1.611490e+00	1.400000e-04
1.206783e+00	1.611480e+00	1.400000e-04
1.208320e+00	1.611470e+00	1.400000e-04
1.209861e+00	1.611460e+00	1.400000e-04
1.211406e+00	1.611450e+00	1.400000e-04
1.212955e+00	1.611440e+00	1.400000e-04
1.214509e+00	1.611420e+00	1.400000e-04
1.216066e+00	1.611410e+00	1.400000e-04
1.217627e+00	1.611400e+00	1.400000e-04
1.219192e+00	1.611390e+00	1.400000e-04
1.220761e+00	1.611370e+00	1.400000e-04
1.222334e+00	1.611370e+00	1.400000e-04
1.223911e+00	1.611360e+00	1.425890e-04
1.225492e+00	1.611350e+00	1.500000e-04
1.227078e+00	1.611330e+00	1.500000e-04
1.228667e+00	1.611320e+00	1.500000e-04
1.230261e+00	1.611310e+00	1.500000e-04
1.231859e+00	1.611300e+00	1.500000e-04
1.233461e+00	1.611280e+00	1.500000e-04
1.235067e+00	1.611280e+00	1.500000e-04
1.236677e+00	1.611270e+00	1.500000e-04
1.238291e+00	1.611260e+00	1.500000e-04
1.239910e+00	1.611240e+00	1.500000e-04
1.241533e+00	1.611230e+00	1.500000e-04
1.243160e+00	1.611220e+00	1.500000e-04
1.244792e+00	1.611210e+00	1.500000e-04
1.246427e+00	1.611190e+00	1.500000e-04
1.248067e+00	1.611190e+00	1.500000e-04
1.249712e+00	1.611170e+00	1.500000e-04
1.251360e+00	1.611160e+00	1.500000e-04
1.253013e+00	1.611150e+00	1.500000e-04
1.254671e+00	1.611140e+00	1.500000e-04
1.256333e+00	1.611120e+00	1.500000e-04
1.257999e+00	1.611110e+00	1.500000e-04
